Repository: Allow1707/RagMagistr

# 🧠 RAG System (Retrieval-Augmented Generation)

Этот проект представляет собой реализацию **RAG-системы (Retrieval-Augmented Generation)** — подхода, сочетающего генеративные языковые модели и поиск по внешней базе знаний. 

В проекте реализовано **две версии RAG**:

- На основе **HuggingFace** моделей
- На основе **OpenAI** (GPT + Embeddings)

---

## 📁 Структура проекта

```bash
project/
│
├── app/               # Основная функционал
│   ├── chroma_db/     # База данных хранящая векторстор
│   │── data/          # Файлы формата .txt которые используются для построения векторной базы
│   │── parsing_pdf/   # Модуль парсинга pdf в текст с помощью нейросети
│       ├── app.py

File: app/data/X-ray+and+Neutron+Techniques+for+Nanomat.compressed.txt (part 1 of 14)
Introduction:
X-ray imaging and assessment of bone have been intimately linked already since the discovery of X-rays. Actually, the first application of X-rays was visualisation of bone on the organ levelThe trend in μCT and other X-ray microscopy techniques has been to go towards higher and higher resolutionOsteoporosis and other bone fragility-related diseases are not yet fully understood and are thus the subject of active research. While previously the main focus was the characterisation, description and diagnosis of these diseases, currently the main aim is to uncover the mechanisms behind bone loss and those involved in bone failure. Bone mass is the most important determinant of bone strength, but it is known not to be the only factor. For example, collagen cross-linking is thought to be important for the integrity of the bone tissueBone remodelling is achieved via the processes of mechanosensation and mechanotransduction, which are thought to be performed by the osteocyte system. Osteocytes are the most abundant bone cells dispersed throughout the bone system. They differentiate from osteoblasts, which are the cells responsible for bone formation, by getting trapped in the pre-bone matrix during tissue formation. The osteocytes interconnect and communicate through dendritic processesOsteocytes and the LCN are not the only aspects of bone ultrastructure that are interesting to study, however. At the ultrastructural level, bone tissue is a natural nanocomposite consisting of mineralised collagen fibres. These fibres are organised in a regular fashion around the vessel canals: the Haversian canals forming the centre in units of bone remodelling called osteons and Volkmann canals interconnecting the Haversian canals and the periosteum. During the lifetime of bone tissue, mineralised matrix is being resorbed by osteoclasts and replaced by osteoblasts with new osteons. Between these secondary osteons, there remain rests of older tissue called interstitial tissue. At the boundary of each osteon, there is a layer of mineralised tissue called the cement line, which is thought to have an important role in limiting crack propagation and to affect the overall stiffness of boneThe organisation of the collagen fibrils is thought to directly influence bone strength and toughness. The analysis of collagen orientation has so far been performed mainly in 2D using scanning electron microscopyThe techniques used to image bone ultrastructure in 3D have so far been transmission electron microscopy, scanning electron microscopy and confocal laser scanning microscopy (CLSM). CLSM is however limited by the depth of penetration in mineralised tissue, and its spatial resolution is anisotropic, depending on the depth into the sample where the focus is placed. It is also a scanning technique, which implies that data acquisition is relatively slow. Finally, advanced staining and sample preparation is necessaryAnother technique which has recently been progressing towards chemical imaging of bone ultrastructure is infrared nanoscopy. Even though this technique gives only access to the chemical properties in 2D, it might be of increasing interest due to the increasing number of available instruments, relatively simple sample preparation and high spatial resolution up to tens of nm at a field of view in the order of 100 Â 100 μmSerial sectioning using a focused ion beam followed by imaging with scanning electron microscopy (FIB-SEM) to image the lacuno-canalicular network has been reportedWe review here the work that has been done in imaging of the ultrastructure of bone in 3D using X-rays. We give a brief introduction to high-resolution X-ray imaging physics. We then continue to describe the different imaging methods that have been used for ultrastructural imaging in bone, along with the results that were obtained. We give particular attention to the propagation-based technique, where we outline more in detail the image formation and reconstruction. We then describe the type of analyses that have so far been possible at shorter length scales than can be seen by visible light. Finally, we briefly discuss what we consider the next step of 3D ultrastructure imaging in bone: the possibility of in situ cell imaging in bone using X-ray phase nano-tomography.

X-Ray Source:
The work described in Sects. 5.1.3, 5.2, 5.3 and 5.4 was performed on beamline ID22 at the European Synchrotron Radiation Facility (ESRF), Grenoble, France. ID22 is located on a high-β straight section and was equipped with two insertion devices: an in-vacuum U23 and a revolver U35/U19. The electron beam in the synchrotron had a current of ~200 mA, an energy of 6 GeV and a relative energy spread of 0.001. The vertical (horizontal) emittance, β values and dispersion were 39 pm (3.9 nm), 3 m (37.2 m) and 0 m (0.137 m), respectively. The revolver device was chosen to give maximum photon output in a moderately narrow energy range centred on 17.5 keV, which is the principal working energy for imaging at ID22

Image Formation:
The refractive index n of an object can be described aswhere δ is the refractive index decrement, related to the phase shift of the incident wave after passing through the sample, and β is the absorption index, related to the attenuation of the incident beam induced by the sample. The refractive index decrement δ and the absorption index β can be respectively expressed as(1:3)where r c denotes the classical electron radius, λ the wavelength of the X-ray beam, ρ e the electron density, c the light velocity, f j the number of electrons per atom with damping constant γ j and Z the atomic number that corresponds to the total number of electrons per atom. Here, j corresponds to an electron in the atom.The absorption index β is related to the attenuation coefficient μ by the following relationshipÞdz:(1:4)The attenuation B and phase shift φ induced by the object can be described as projections parallel to the propagation direction (here, the z-axis). Note that x represents the vector (x, y).andÞdz:(1:6)At each angle θ, the interaction between the object and the X-ray wave can be described as a transmittance function:Thus, if u inc (x) denotes the incident wave front and u 0 (x) the wave front right after the sample (i.e. for a null propagation distance), we obtainThe corresponding intensity recorded by the detector, without any propagation, is(1:10)(1:11)(1:12)The free-space propagation over a distance D can be modelled by the Fresnel transform involving the propagator P Dand its Fourier transform:(1:(1:15) in the spatial domain, which corresponds toin the Fourier domain.Since u D usually stays in the real domain, and the propagator is applied in the Fourier domain, we getThe operatoris called the Fresnel transform. If we assume flat illumination, the interaction between the incident wave front and the sample followed by free-space propagation over a distance D can be modelled byThe intensity recorded by the detector at a distance D is(1:20)In the Fourier domain, the intensity can be expressed asThus, images recorded by the detector are quantitatively related to the phase shift of the wave induced by the object. Holotomography consists in acquiring projections for a complete rotation of the sample, at different sample-to-detector distances. This enables to cover well the Fourier domain (the Fresnel transform can have zero crossing at certain distances).

Magnified Images Formation:
Since the beam is divergent, recording an image at sample-to-detector distance D also induces, apart from phase contrast, magnification of the projections and creates a spherical wave front (Fig.We obtain projections with different magnification by modifying the propagation distance. In practice, the detector and the focus point are fixed, i.e. D 1 þ D 2 is constant. It means that it is the sample that moves along a translation stage to get images with different magnifications. Note that the spherical wave Fresnel diffraction phenomenon can be seen as a plane-wave illumination problem at the defocusing distance D defined by(1:23)In the following, D denotes the defocusing distance and can be seen as an equivalent of the propagation distance that takes into account the magnification. Since the position of the focus and the detector are kept fixed, [D 1 , D 2 , D n , . . ., D N ] represents the equivalent propagation distance indexed by n, with N the total number of distances used. The incoming parallel X-ray beam (X) is focused onto a focal spot (F) using Kirkpatrick-Baez mirrors, curved reflective optics that will horizontally and vertically focus the beam. D 1 represents the distance between the spot (F) and the sample (S). D 2 denotes the propagation distance, i.e. the distance between the sample and the detector

Contrast Transfer Function:
To retrieve the phase information from the image recorded by the detector (which is a non-linear problem), and since we are in the Fresnel diffraction regime, we can use the contrast transfer function (CTF) model. This linear model, which expresses the intensity as a linear function of the absorption and the refractive index decrement, is valid for slowly varying phase and weakly absorbing objects. These two conditions can be mathematically written asfor slowly varying phase andfor weak absorption.The CTF is based on the linearisation of the transmittance function to the first order:By substituting the linearisation of the transmittance function in Eq. 1.21 and keeping only the first-order terms, we get the CTF:(1:27)Where ~denotes the Fourier transform and δ Delta the Dirac delta function.Nevertheless, for nano-tomography, the propagation distances are relatively long compared to the pixel size and wavelength. This means the condition in Eq. 1.24 and thus the linearisation in Eq. 1.26 are no longer valid, so that the non-linear contribution of the phase cannot be neglectedThe CTF can be rewritten to take this into account:(1:28)where ĨNL;D f ð Þ represents the non-linear contribution. Phase retrieval is thus performed in two stages. An initial guess of the phase is determined using a classical linear least square minimisation using the CTF, described in Sect.

Phase Retrieval with the CTF:
To retrieve the phase using the CTF, linear least square optimisation is used. This method is usually used to solve an overdetermined problem, for example, a problem containing one unknown and N equations, as it is the case here, since we recorded images at N distances (that constitute our N equations) and want to determine one unknown, the phase.Consider the following overdetermined problem:where n is an integer so that n 1 : N ½ , x is the unknown, y n denotes one of the N measurements and A n is the linear transformation applied to x to get y n . The linear least square method determines an estimate of x, x, so thatA n y n :(1:30)Solving CTF (Eq. 1.27) is equivalent to minimiseHere, Tikhonov regularisation is used to solve this minimisation problem(1:32)with(1:35)Once the projections are well conditioned, phase retrieval is performed according to the scheme presented above. A linear least square method is performed to assess roughly the phase and a non-linear conjugate gradient method to refine it. The obtained phase projections are eventually used as an input of a tomographic reconstruction algorithm (here, the filtered back projection method) to get a volume of the refractive index decrement.

Ptychographic Tomography:
One way to achieve high-resolution imaging with X-rays is to exploit diffraction. This requires the use of a pencil beam, either by using a pinhole or X-ray focusing optics. An image is then recorded at a relatively long distance downstream of the object, which corresponds to far-field or Fraunhofer diffraction. Images recorded in this way will contain information closely related to the squared modulus of the Fourier transform of the imaged object, convolved with the Fourier transform of the incident beam. It is in certain cases possible to reconstruct the object transmission function by the use of iterative phase retrieval algorithms based on projections onto setsThe small support requirement can be obviated by scanning the probe across an extended sample while letting the probe position overlap at each image position (in practice the sample is scanned through the beam). By using an iterative reconstruction scheme, a complete phase projection can be reconstructedSince the phase shift introduced by the object in the X-ray beam can be considered as a straight-line projection, if we have access to the phase shift, we can use it to reconstruct the 3D refractive index decrement distribution in the sample, in analogy to the classical attenuation case. What is particularly attractive with this is that for hard X-rays, the refractive index decrement is proportional to the local mass density in the samplePtychographic tomography has been used to image bone ultrastructureFigureThe major strength of ptychographic tomography is that it is capable of attaining very high resolutions without the use of X-ray optics. Isotropic 3D resolutions up to 16 nm have been reported

Transmission X-Ray Microscopy (TXM):
Magnification on the X-ray side can be achieved by the implementation of a transmission X-ray microscope, analogously to what can be done with visible light. Due to the weak refraction of X-rays, diffractive optics, so-called Fresnel zone plates, are used for this purpose. A full-field TXM implementation has been reported by Andrews et al.The reported TXM setup was used to image the LCN. Part of one lacuna and its environing canaliculi were imaged in trabecular bone. The sample was extracted from the proximal region of a mouse tibia by microtome cutting, followed by washing with a saline jet to remove marrow. It was then dried and attached to a steel cannula tip with epoxy for imaging. The resulting sample consisted of a single trabecula and was less than 50 μm thick, which is approximately the depth of focus of the TXM. The sample was stained with 1 % uranyl acetate for 12 h to improve contrast. The lacuna and canaliculi are well resolved in the image, but are fairly weakly contrasted (Fig.A TXM images the attenuation of the sample, i.e. the same contrast as in standard X-ray μCT. An advantage of TXM is that it can achieve high spatial resolution without the need for advanced image reconstruction. The disadvantages seem to be the demanding sample preparation and the limited sample size due to the short depth of field, approximately 50 μm. The technique also requires fairly low energies, thereby limiting the thickness of the samples that can be traversed. The lower energy also increases the X-ray dose deposited in the sample, thus increasing the risk of radiation damage.

In-line Phase Tomography:
It is possible to implement a transmission projection microscope by the use of X-ray optics to focus the beam and placing the sample after the focus in the resulting divergent beam. This kind of microscope has been implemented using Kirkpatrick-Baez reflective opticsThe phase can be retrieved at each projection angle by a process known as phase retrieval. Several algorithms for phase retrieval from Fresnel diffraction patterns have been developed. Most of them are based on linearisation of the squared modulus of the Fresnel transform to achieve efficient, filtering-based solutionsIn-line phase tomography has been used to image several ultrastructural features in boneIn-line phase tomography has some aspects that make it attractive for bone imaging. It is a full-field imaging technique, which means that the image acquisition is relatively fast. Acquisition time of ~4 h per sample has been reportedThe in-line technique currently has one disadvantage in common with ptychographic tomography, however. Image reconstruction is not straightforward, since it relies on advanced reconstruction algorithms that presently require considerable expertise to operate. A disadvantage compared to ptychography is currently the achievable spatial resolution. While no measurement has been reported, by inspection of the reconstructed volumes, the spatial resolution so far achieved seems to be ~200 nm (FWHM at interfaces in the reconstructed 3D object). With these advantages and disadvantages taken together, in-line phase tomography seems to be an appropriate method for quantitative studies and study of ultrastructural features in addition to the LCN.

Collagen Orientation:
Three-dimensional images acquired by means of in-line phase tomography allow to explore the details of the submicron-scale architecture of bone. In particular, the structure of bone lamellae can be analysed in unprecedented detail. Lamellar pattern is the dominating arrangement of bone in the human skeleton and can be found most frequently in the form of osteons. Osteons are approximately 200 μm diameter cylindrical structural units constituted by concentrically arranged lamellae surrounding the central Haversian canal of 50-100 μm diameter hosting blood vessels and nerves. Lamellae are 3-7 μm thick layers that were characterised and defined originally on microscopy images of cut sections. The reason for the appearance of lamellae was already more than hundred years ago proposed to be the ultrastructure, namely, the orientation of the collagen-mineral compositeOne interesting question has beenand still isif the lamellar structure is the result of a collagen self-assembly processesWith respect to the role of ultrastructure in mechanical properties of lamellar bone, besides numerous other studies, the works of Ascenzi and colleagues have to be mentioned. These authors extensively researched and reported the potential relationships between the osteonal types classified based on appearance under confocal microscopy and mechanical properties of isolated osteonsIn-line phase tomography provides the density contrast and spatial resolution that are sufficient to investigate and quantitatively describe this complex arrangement in three dimensions.As pointed out in Sect. 5.1.3, the characteristic arcing pattern apparent in Fig.Using this technique, we confirmed that mineralised collagen fibrils in lamellar bone are organised into a plywood structure that is made of parallel quasi-planes in which the fibrils have unidirectional alignment. Within the largest analysed region, having an in-lamellar-plane dimension of approximately 30 Â 70 μm, the standard deviation of the quantified fibril orientation was as small as five degrees. The evolution of fibril orientation across lamellae was dominated by smooth transitions; discrete changes were rare. We found two major plywood pattern types. The first one resembled the rotating plywood described earlierWe found twisting and oscillating plywood patterns to coexist within the same osteon in a consecutive manner. Close to the external boundary of the osteon, i.e. at the cement line, we observed in all investigated cases twisting plywood arrangement. The lamellar structure of osteons was hypothesised to have importance mechanically by acting as an efficient crack arresting boundary and thus protect the vessels and nerves within the central canalAs a qualitative validation of our approach, in a selected analysis region, the computed orientation was used to construct a virtual 3D fibril model that compared well with the corresponding sub-volume of the original greyscale image, and, in particular, the arch pattern could be reproduced (Fig.Apart from the plywood-type arrangements, we could observe rather disorganised regionsIn summary, our results not only corroborated findings of earlier studies, but provided novel insight into the lamellar microstructure in bone. Further, a unique set of quantitative results could be derived from nanoscale three-dimensional data and allowed reinterpretation of previous observations. Moreover, our findings were in line with the results of the concurrent, but independently performed, studies of Reznikov et al. investigating lamellar arrangement in various species by means of FIB-SEMNevertheless, the analysis method developed and applied inMost of these limitations can be overcome by employing a truly 3D approach. The lamellar arrangement consists of planes with unidirectional fibrils, orientation of which changes relatively rapidly across the lamellae. This direction-dependent rate of the orientation change requires the analysis method to be well tuned to this structure. The updated analysis protocol has two steps. In the first one, the rough lamellar orientation is assessed, which is used in a second step to align the rectangular analysis volume. The size of the latter, to be in accordance with the above discussed closely transversely isotropic orientation change rate, is larger in the lamellar plane than out of this plane. The capabilities of this approach are illustrated in Fig.A rather general limitation of all high-resolution methods is the strong sampling effect due to the available field of view. This effect can be compensated by scanning multiple regions of the same sample and/or increasing the number of specimens to strengthen statistical power. The expected improvements in imaging technology should provide the basis for larger, even clinically relevant studies. However, the relatively low accessibility of the infrastructure remains a challenge. In this respect, the role of coarser-scale methods that are sensitive to the alteration of the lamellar structure or the fluctuations of its mechanical properties has to be emphasised. More easily accessible laboratory techniques such as scanning acoustic microscopy

Morphology and FE Modelling of the Lacuno-Canalicular Network:
Porosity of bone is at least as important as the mineralised tissue matrix itself, both biologically and mechanically. On the micro-scale of cortical bone, one finds the pore network of osteocytes that consists of the lacunae hosting the cell bodies and the canaliculi, which are tiny tunnels connecting lacunae of neighbouring cellsOsteocyte lacunae are ellipsoidal-shaped voids in the bone matrix with approximate sizes of 5 μm Â 10 μm Â 20 μm and can therefore be resolved with laboratory devices such as confocal microscopy and desktop μCTThe connection between lacunae provided by the canalicular network is essential due to several reasons. Osteocyte dendrites can extend in these tunnels and connect to the neighbouring cell via gap junctions, allowing for direct communicationNevertheless, the remodelling process is driven also by mechanical signals to which these cells are also sensitiveAn unresolved issue with respect to both previous theories is the order of magnitude difference between the strains available in vivo (few thousand microstrains)The repertoire of the available appropriate experimental tools is very restricted; the available data is limited and shows high deviations for certain quantitative descriptors of the LCNHigher-resolution imaging can be achieved by means of the FIB-SEM approachIn that study, the in-line phase tomography protocol described above (Sect. 5.1.3) was used to image cylindrical samples of human femoral cortical bone. Sample preparation was challenging since cylindrical samples with diameter less than 700 μm had to be prepared from several specimens within a relatively short time and with reasonable costs. We used a precision lathe for this purpose. First, a few mm wide and deep and approximately 15-20 mm long rods were cut, by means of a diamond-coated wheel saw, from a prescribed location of the femoral cortical cross sections. These samples were then mounted on the lathe using custom-built holders, and the required sample diameter was achieved by careful turning. This protocol allowed to preserve the close to native state of the samples. However, the resulting bone cylinders had to be dried prior to scanning to avoid potential sample motion during image acquisition.Imaging provided us with an overview image with 715 μm field of view containing the entire cross section of the cylinders with 350 nm voxel size and a high-resolution image of selected regions with 102 μm field of view and 50 nm voxel size. Rectangular volumes of interest (VOIs) were selected from the high-resolution images to analyse the LCN and deformations of osteocytes. Each VOI contained a single lacuna with its canaliculi (Fig.First, the geometry of the pores was identified using specialised segmentation methods including thresholding, morphological operations and a custom-developed connectivity enhancement algorithm. The latter was required to correct the effects of ring artefacts artificially cutting some canaliculi. In each VOI, the lacuna was then separated from the canaliculi, and several morphological parameters of both pore compartments were quantified (Fig.In-line phase tomography imaging provided unprecedented details of the LCN (Fig.The main outcome of the finite element analysis was that the magnitude of the strains at the junctions of the osteocyte cell body and dendrites reached up to 70 times the externally applied deformations and further local peaks were observed in the dendrites (Fig.However, these high strains were localised in a very small portion on the cell volume. There was no evident relation between the cell deformation and the parameters of the LCN morphology of the investigated osteocytes. One of the derived deformation-related parameters, the relative dendrite volume in which the strain amplification was higher than tenfold, was similar in the VOIs originating from the same bone sampleand practically the same osteonin two out of three cases. This suggests that local tissue age, even if not considering the related increase in the mineralisation and consequently in the stiffness of the extracellular matrix, may have an impact on osteocyte deformations.Our analyses were limited by the number of investigated osteocytes. Future studies should therefore include several samples from numerous donors so that appropriate statistical analyses can be performed. The automated analysis protocol presented inA further main limitation was the fact that the cells were not visible in the nano-CT images and thus had to be reconstructed artificially using literature-based data and a priori assumptions. However, recent advances in imaging technology are providing very high contrast and spatial resolution. This contrast may provide the possibility of imaging not only the mineralised matrix but also the cell itself in situ. Promising results in this respect have been achieved by means of both ptychography and in-line phase tomography. Moreover, the ultra-high resolution of these methods may allow to examine unprecedented details of osteocytes and their connection to the mineralised wall. Particularly interesting in this respect would be the focal adhesions of the cell dendrites to the canalicular wallDirect straining is just one of the potential theories for mechanical stimulation of osteocytes. Fluid flow-induced stimuli may indeed be of key importance in this respect. The potential of this theory, demonstrated analytically

Mineralisation on the Nanoscale:
Phase-contrast-based X-ray imaging techniques at the nanoscale allow to gain new insight into mineral exchange at the interface between the osteocyte network and the surrounding mineralised matrix for human bone tissue. The findings summarised in this section suggest that spatial distribution of bone tissue mass density is determined by the canalicular network morphology. Bone is a biological material structured hierarchically over several length scales, from the molecular level of collagen to the organ levelIn bone remodelling, maturation of the newly formed osteonal bone tissue is associated with a rapid primary increase in mineralisation followed by a slower secondary phase. This increase in mineralisation requires supply and precipitation of minerals into the bone matrix. Mineral delivery can occur only from the extracellular fluid via interfaces such as the Haversian system and the osteocyte pore network.After the process of rapid initial mineralisation, a secondary mineralisation process takes place, which adds about 10 % more mineral over a period of several yearsIt is believed that the calcium concentration in the ECF is controlled mainly by the parathyroid hormone (PTH)The role of non-collagenous proteins in regulating the mineralisation process is of great interest in literatureCrystal growth and crystal dissolution occur through equilibrium processes at the surfaces and potentially explain the stability of the calcium supply demanded by all kinds of physiological processesThe role of the osteocyte, of which there are as many as tens of thousands per cubic millimetre of boneThe distribution of osteocytes and their dendrites is thus not only crucial for proper sensing of mechanical signals across the bone matrix but also for easy access to mineral reservoirs. The distance between the extracellular tissue and the LCN is therefore of particular importance and has recently been demonstrated to be strongly related to the thickness and orientation of mineral particles and thus tissue qualityIn a recent studyThe results indicated that mass density gradients diminished with increasing tissue age, resulting in a higher and a more homogeneously distributed extracellular matrix mass density in old tissue. These findings supported our hypothesis that extracellular matrix mineralisation is achieved through the diffusion of calcium from the extracellular fluid contained in the LCN to the bone matrix through all interfaces including the canaliculi. The smaller mass density values and gradients found in the peri-canalicular tissue compared to the peri-lacunar regions can be explained by the morphology of the LCN, indicating a higher mineral flux at the lacunar interfaces. We estimated that the amount of calcium stored in the subdomain of the bone tissue located within 0.5 μm distance from the LCN greatly exceeds the amount required for a rapidly exchangeable calcium pool to be used to compensate daily fluctuations in the serum calcium level. However, further studies are needed to confirm a mineral flux from the mineralised matrix into the LCN. Supporting the important role of this micropore network, we quantified the surface density (pore wall surface normalised to bone volume) of the LCN to be about 20 times higher than the surface density of the Haversian system. This relation holds despite the volume ratio of the lacunae being approximately one order of magnitude smaller than that of the Haversian canals.In line with recent studies, these findings underlined the importance of the entire LCN in mineral homeostasis and the influence of its morphology on the spatial distribution of mass density in the mineralised extracellular matrix of bone. The role of the increased mass density adjacent to this pore network should therefore be taken into account in drug deposition studies and mechanical models studying the mechanosensation of osteocytes. Future studies using synchrotron radiation phasecontrast nano-computed tomography are expected to further aid the investigation of the diffusion and mineralisation processes and their coordination via osteocytes or other factors.
Instrumentation:
The work on in-line phase nano-CT shown here was performed on beamline ID22 at the ESRF. This beamline has now moved to the ID16 section and is run as a two two-branch nano-imaging (ID16A) and nano-analysis (ID16B) beamline. The ID16A end station is located at 185 m from the source and is mainly dedicated to problems in biology, biomedicine and nanotechnology. It is optimised for highresolution quantitative 3D imaging techniques with a specific focus on X-ray fluorescence and projection microscopy. This branch will be optimised for ultimate hard X-ray focusing of the beam (<20 nm) at specific energies (17 and 33.6 keV, ΔE/E ~10 À2 ). The beamline uses fixed curvature multilayer coated KB optics. 3D nano-positioning is done using a metrologic reference under control of capacitive sensors and an on-line video microscope for sample placement. One main difference to the previous imaging implementation is that samples are imaged in a vacuum environment. In the future, cryo-cooling capabilities will be added to increase the scope for imaging in life science. The ID16B end station, in parallel operation, is located at approximately 165 m from the source and is optimised for high-resolution (50 nm to 1 μm) spectroscopic applications (ΔE/E ~10 À4 ), including X-ray fluorescence (XRF), X-ray absorption spectroscopy (XAS) and X-ray-excited optical luminescence. It offers a multimodal approach (XAS, XRD, XRI) capable of in situ experiments. In a complementary way to the ID16A end station, ID16B will provide a monochromatic beam tuneable over a large energy range

Bone Nano-imaging:
The above described technological advancements are expected to provide further insights into the structure and function of bone on the submicron scale. An important issue to be addressed here is the detailed morphology of canaliculi and in particular the interface of the osteocyte dendrites and the mineralised extracellular tissue. Moreover, the geometries of both the osteocytes and its pericellular space filled with interstitial fluid are of high interest. These details should provide the basis for image analysis and finite element methods aiming at unravelling the not yet fully understood mechanosensation of these cells. The interaction of osteocytes with the mineralised matrix, in the context of both remodelling and mineral homoeostasis, could be more efficiently analysed with even higher-resolution imaging. Bone tissue structure, density and composition at the direct vicinity of the cells are of highest interest in this respect. Even more accurate and detailed data on collagen orientation also around the LCN porosity would allow for better description of the mechanical properties of bone at these fine scales. Besides the topic of microcrack formation, more exact description of the deformations arriving to the cell through the heterogeneous and anisotropic bone tissue could be better analysed in possession of the higher-resolution image data. Due to the high sensitivity of in-line phase tomography, it should also be possible to image the osteocytes directly in situ. We have some indication that there is enough contrast to do this (Fig.Recently a relatively new approach has been developed that combines synchrotronbased scanning transmission X-ray microscopy (STXM)Over the last two decades third-generation synchrotrons were built worldwide, providing access for scientists from various scientific fields. Modern, thirdgeneration synchrotron light sources generate X-rays with high intensity that, depending on the technique, can be monochromated and focused to narrow spot sizes. Synchrotron radiation stretches across the electromagnetic spectrum from infrared light to hard X-rays. It is generated by deflecting the beam path of relativistic electrons in the storage ring of a synchrotron either by bending magnets or by insertion devices such as wigglers or undulators. Bending magnets are strong dipole magnets in arced sections in the storage ring, deflecting and changing the direction of the electron beam in the storage ring. Synchrotron radiation is produced in a fan tangentially to each bending magnet (BM). In contrast, wigglers and undulators (ID) are located in straight sections of a storage ring. Their physical properties -gap, phase, and magnetic field strength -are tunable to produce synchrotron radiation with higher flux, higher brilliance and smaller divergence angles as compared to bending magnet radiation

STXM:
STXM is a spectromicroscopy approach that combines NEXAFS spectroscopy in the X-ray energy range between 100 and 2500 eV with imaging capabilities at 10-40 nm spatial resolutionPioneer STXM development was achieved by Kirz and Rarback back in the 1980sTableSTXM is used extensively to study structure and processes in material science, such as metal-insulator transitions in tunnel bronzes

STXM Spectro-tomography:
STXM in combination with tilt-series tomography allows for analyzing the chemical composition of samples in three dimensions (3D). Two-dimensional (2D) STXM spectromicroscopy is sometimes limited in its ability to associate structural features and compositional information due to lack of information about the distribution in the 3rd dimension along the X-ray beam axis. This ambiguity can be circumvented by analyzing the sample in 3D. This can be done in a variety of ways, including serial sectioningSoft X-ray STXM tomography was implemented for the first time by Haddad and colleaguesThe first real 3D chemical mapping (i.e. with multiple photon energies) with STXM was implemented using serial sectioning instead of tilt-series tomography. Imaging of serial sections of toner particles at multiple energies across the C 1s absorption edge allowed for a full 3D reconstruction of the chemical composition of these particlesWhereas analysis of biological or environmental samples was one of the driving forces for STXM spectro-tomography development, the technique has also established itself as a powerful tool in materials science. For example, STXM spectro-tomography was used to identify the internal structure of colloidal photonic (silicate) crystals at the S 1s absorption edgeA novel wet cell for the analysis of fully hydrated samples was developed in collaboration with Luxel (Luxel, Friday Harbor, USA). This wet cell was used for the first time to map intracellular sulfur globules and to identify their association with polysaccharides in a cell of the sulphur-metabolizing bacteria Allochromatium vinosum. Individual components were mapped in 3D at the C 1s and Ca 2p absorption edges, and complemented by a 2D analysis at the S 2p absorption edgeA hydrated sample from this study is used in Sect. 2.2 to illustrate methods for preparing wet cells for STXM spectro-tomography; the results of the study are discussed in Sect. 3.3. In addition to the dataset for the hydrated sample, the preparation of dry samples of another, photoautotrophic Fe(II)-oxidizing Rhodobacter ferrooxidans strain SW2 are shown in Sect. 2.2 and major findings are discussed in Sect. 3.1.

TXM:
TXM is also a synchrotron-based X-ray microscopy that employs soft (and hard) X-rays. There are two fundamental differences between TXM and STXM. Firstly, STXM is a point probe, raster-scanning technique that acquires data in a pixel-by-pixel mode, whereas TXM is a full-field technique that acquires images simultaneously, but usually with a rather restricted field of view in the range of 10 Â 10 μm 2 . Secondly, TXM requires imaging optics in addition to the condenser optics -in both cases zone plates can be used. Full-field TXM was first developed by Schmahl and Rudolf in the 1960sAlthough extensive discussion of TXM would be out of the scope of this chapter, a few special setups are mentioned here. A soft X-ray TXM spectro-tomography beamline with an outstanding energy resolution that allows for acquiring NEXAFS spectra with a spatial resolution down to 25 nm is installed at BESSY II (Berlin; Germany)TXM was developed with a strong focus on biological applications particularly by using the intrinsic X-ray absorption contrast of the samples and thus does not require any staining (e.g. using heavy metals) as is necessary for transmission electron microscopy and tomography. Early work on TXM tomography was performed at BESSY I (Berlin, Germany) on the green algae Chlamydomonas reinhardtii

Hard X-ray Tomography:
