Repository: Allow1707/RagMagistr

# 🧠 RAG System (Retrieval-Augmented Generation)

Этот проект представляет собой реализацию **RAG-системы (Retrieval-Augmented Generation)** — подхода, сочетающего генеративные языковые модели и поиск по внешней базе знаний. 

В проекте реализовано **две версии RAG**:

- На основе **HuggingFace** моделей
- На основе **OpenAI** (GPT + Embeddings)

---

## 📁 Структура проекта

```bash
project/
│
├── app/               # Основная функционал
│   ├── chroma_db/     # База данных хранящая векторстор
│   │── data/          # Файлы формата .txt которые используются для построения векторной базы
│   │── parsing_pdf/   # Модуль парсинга pdf в текст с помощью нейросети
│       ├── app.py
│   │── rag            # Реализация RAG на HuggingFace и OpenAI 
│       ├── rag_huggingface.py
│       ├── rag_openai.py
│   │── raw_data        # pdf файлы со статьями 
│   │── __init__.py        
│   └──utils.py           # Утилиты для созданию векторной базы
├── utils.py              # Строит векторную базу
├── app.py                # Пример запуска
├── .env                  # Секретные ключи для OpenAI
├── requirements.txt      # Зависимости
└── README.md             # Инструкция по запуску
```

---

## 🚀 Как запустить

### 1. RAG на основе HuggingFace

1. Убедитесь, что в `utils.py` установлен параметр:
   ```python
   embedding_type = "HuggingFace"
   ```
2. Запустите файл:
   ```bash
   python utils.py
   ```
3. Дождитесь сообщения: `Закончили строить векторное хранилище!`

---

### 2. RAG на основе OpenAI

1. Создайте файл `.env` в корне проекта и добавьте туда свои ключи:

   ```
   OPENAI_API_KEY=ваш_ключ
   OPENAI_ORG_ID=ваш_идентификатор_организации
   ```

2. Установите в `utils.py`:
   ```python
   embedding_type = "OpenAI"
   ```

3. Запустите:
   ```bash
   python utils.py
   ```

---

### 4. Интеграция и запуск

- Поместите все файлы из проекта в один каталог вашего проекта.
- В файле `main.py` выберите нужную реализацию функции `init`, в зависимости от типа эмбеддингов.
- Пример использования:

```python
from RagMagistr import main

question = "Что такое RAG?"
result = main.init(question)
print(result)
```

---

## ⚙️ Переменные окружения (.env)

Файл `.env` используется только для OpenAI:

```
OPENAI_API_KEY=your_openai_key
OPENAI_ORG_ID=your_openai_organization
```

---

## 📦 Требуемые библиотеки

Все необходимые зависимости перечислены в `requirements.txt`. Примеры библиотек:

- `langchain==0.3.22`
- `langchain-community==0.3.20`
- `langchain-openai==0.3.11`
- `langchain-huggingface==0.1.2`
- `langchain-chroma==0.2.2`
- `openai==1.70.0`
- `chromadb==0.6.3`
- `PyMuPDF==1.25.5`
- `python-dotenv==1.1.0`

---

File: app/data/Exafs_Ведринский.txt
# EXAFS-спектроскопия – новый метод структурного анализа
Понимание свойств упорядоченных многоатомных систем – молекул и кристаллов – начинается с выяснения их атомной структуры, знание которой предполагает знание координат узловых точек, около которых колеблются атомы, и амплитуд колебаний атомов. Информацию об атомной структуре многоатомных систем получают методами структурного анализа, которые до недавнего времени основывались только на изучении процессов упругого рассеяния микрочастиц различной природы (рентгеновских фотонов, медленных нейтронов, электронов) исследуемыми кристаллами.

Чтобы понять причину, по которой сведения об упругом рассеянии частиц позволяют судить об атомном строении вещества, надо учесть два факта. Во-первых, согласно квантовой механике, процесс упругого рассеяния микрочастиц с импульсом p происходит по законам упругого рассеяния плоской волны с волновым вектором k = p/ħ, где ħ – постоянная Планка. Во-вторых, если размеры рассеивающего монокристалла столь малы, что затуханием и многократным рассеянием падающей волны можно пренебречь, амплитуда волны, рассеянной всем кристаллом в заданном направлении, равна сумме амплитуд волн, возникающих при рассеянии падающей волны каждым атомом. Поскольку атомные амплитуды рассеяния обычно хорошо известны, усреднённая по времени интенсивность рассеянного излучения в заданном направлении однозначно и сравнительно просто определяется координатами узловых точек и амплитудами колебаний атомов.

Таким образом, если исследуемый образец является монокристаллом достаточно малого размера, процесс взаимодействия с ним плоской волны подчиняется законам взаимодействия волны с трёхмерной дифракционной решёткой. В отличие от одномерного и двумерного случаев при рассеянии монохроматической плоской волны трёхмерной решёткой далеко не всегда возникают интенсивные дифракционные рефлексы. Они появляются, если для длины волны λ найдётся такой угол рассеяния 2θ и такое расстояние между соседними атомными слоями в решётке d (межплоскостное расстояние), что выполняется закон Вульфа–Брэгга 2d sin θ = nλ, где n – целое число.

Поворачивая кристалл под пучком и исследуя для каждого его положения угловое распределение упруго рассеянного излучения, можно определить все значения межплоскостных расстояний в кристалле, большие λ/2, и для каждого значения d найти интенсивности дифракционных рефлексов. Зная достаточное число различных значений межплоскостных расстояний, легко восстановить параметры элементарной ячейки в кристалле. Сложнее определить координаты узловых точек в ячейке и амплитуды колебаний атомов – они могут быть найдены путём нетривиальной математической обработки интенсивностей дифракционных рефлексов. Наибольшие трудности возникают при структурном анализе кристаллов, в которые входят сложные биоорганические молекулы (например, белки), содержащие тысячи атомов. В этих случаях нередко возникает несколько конкурирующих структурных моделей, приводящих к почти идентичным расчётным значениям интенсивностей дифракционных рефлексов.

Несмотря на отдельные трудности, традиционные методы структурного анализа являются высокоинформативными при исследовании атомной структуры идеальных кристаллов. Однако эти методы практически не позволяют исследовать атомную структуру дефектов в кристаллах или атомную структуру лишь частично упорядоченных систем, которые зачастую обладают практически ценными свойствами. Примером последних являются интеркалированные соединения, возникающие при внедрении в межслоевые области слоистых кристаллов (в частности, графита) чужеродных атомов, которые чаще всего располагаются там неупорядоченным образом.

В середине 70-х годов был разработан принципиально новый метод структурного анализа, который хотя и уступает по информативности традиционным методам при исследовании идеальных кристаллов, но позволяет решать ряд задач, недоступных этим методам. Новый метод, названный EXAFS-спектроскопией, основан на обработке протяжённой тонкой структуры (Extended X-ray Absorption Fine Structure, сокращённо EXAFS), наблюдаемой в рентгеновских спектрах поглощения твёрдых тел или молекул. Ниже будут описаны физические основы, принципы обработки экспериментальных спектров и области эффективного применения новых структурных методов.


## Методика получения рентгеновских спектров поглощения
Наиболее распространённым методом получения рентгеновских спектров поглощения является съёмка спектров «на прохождение». Большинство авторов используют для проведения экспериментов синхротронное излучение (СИ), возникающее при ускорении релятивистских электронов в поле магнита, поворачивающего на малый угол пучок в электронном накопителе. Синхротронное излучение является жёстким рентгеновским излучением непрерывного спектра, которое сосредоточено в узком телесном угле вокруг направления движения электронного пучка. Для выделения из непрерывного спектра СИ монохроматической компоненты используется монохроматор, состоящий из двух параллельных кристаллов. Излучение с длиной волны, удовлетворяющей условию Вульфа–Брэгга, отражается последовательно от обоих кристаллов и продолжает распространяться в том же направлении, что и первичный пучок. Совместным поворотом кристаллов обеспечивается непрерывное изменение частоты прошедшего излучения.

Исследуемый образец изготовляют в виде однородной плёнки с толщиной a, которую ориентируют перпендикулярно падающему пучку. Интенсивность I пучка, прошедшего через образец, связана с начальной интенсивностью I₀ стандартным соотношением I = I₀e⁻ᵘᵃ, где µ – коэффициент поглощения рентгеновского излучения. Зная величины I, I₀ и a, из этого выражения легко определить коэффициент поглощения. Зависимость последнего от частоты излучения ω называется спектром поглощения.

Поглощение рентгеновских лучей в основном обусловлено процессами фотоионизации остовных электронных оболочек атомов. Энергия фотоэлектрона подчиняется эйнштейновскому закону фотоэффекта ε = ħω − εᵢ.### Порог ионизации где εᵢ – энергия ионизации атомной оболочки с номером i. 

По мере увеличения частоты рентгеновского излучения становятся возможными процессы ионизации всё более глубоких оболочек, так что для любой оболочки i на шкале частоты есть точка  
ω_th = εᵢ/ħ,  
начиная с которой становится возможным процесс фотоионизации рассматриваемой оболочки. Эта точка называется порогом ионизации. При ω > ω_th коэффициент поглощения µ(ω) резко возрастает из-за дополнительного вклада фотоионизации оболочки i, которые были запрещены законом сохранения энергии при ω < ω_th.

В интервале энергий фотонов примерно 20–40 эВ над порогом коэффициент поглощения испытывает быстрые и нерегулярные вариации – тонкую околопороговую структуру рентгеновских спектров поглощения. При удалении от порога амплитуда этих вариаций убывает, и µ(ω) становится полностью монотонной на расстоянии порядка 1 кэВ от порога. Медленные осцилляции µ(ω) с небольшой амплитудой в широкой области изменений энергий фотонов над порогом ионизации называются EXAFS-спектром.

Ясно, что и околопороговая, и протяжённая тонкие структуры обусловлены вкладом в полный коэффициент поглощения от процессов ионизации только этой оболочки. Задача разделения структур, возникающих над порогами ионизации различных глубоких оболочек, не представляет труда, так как интервалы энергий, где наблюдается каждая из них, обычно заметно меньше разницы между порогами разных оболочек (часто используют 1s-оболочку для лёгких атомов и 2p-оболочку для более тяжёлых).

---

### Механизм формирования тонкой структуры
Чтобы перейти от коэффициента поглощения µ(ω) к характерной величине фотоионизации отдельного атома, вводят *сечение фотоионизации* σ – вероятность фотоионизации в единицу времени при воздействии монохроматического излучения с единичной плотностью потока фотонов.

В рассматриваемом подходе на ионизируемый атом падает плоская монохроматичная волна частоты ω, под её воздействием происходит ионизация оболочки с образованием фотоэлектронов энергии ε, определяемой законом сохранения энергии. Ионизируемая оболочка становится источником расходящейся электронной волны с волновым числом  
k = √(2mε)/ħ.  
Поток этой волны равен сечению фотоионизации свободного атома σ₀.

Первичная расходящаяся волна, отражаясь от атомов окружения, порождает вторичную, сходящуюся к ионизируемому центру. Рассеянная вторичная волна, в свою очередь, даёт третичную, расходящуюся от центра. Интерференция первичной и третичной волн в зависимости от их фазового сдвига увеличивает или уменьшает полный поток фотоэлектронов.

В EXAFS-области отражённая электронная волна формируется в основном за счёт однократного обратного рассеяния на атомах окружения, и её амплитуда равна сумме вкладов от каждого атома. Фазовый сдвиг для j-го атома окружения:
ΔΦⱼ = 2kRⱼ + θⱼ + 2δ₁ = 2kRⱼ + ψⱼ,  
где  
• Rⱼ – расстояние до j-го атома (коэффициент 2 учитывает двукратный путь электрона),  
• θⱼ – фазовый сдвиг при обратном рассеянии на атоме j,  
• 2δ₁ – фазовый сдвиг между вторичной и третичной волнами, обусловленный рассеянием вторичной волны ионизируемым атомом,  
• ψⱼ = θⱼ + 2δ₁.

---

### EXAFS-функция и сечение фотоионизации
Усреднённое по ориентациям окружения сечение фотоионизации 1s-оболочки атома в веществе записывается как
σ₁s(ω) = σ₁s⁰(ω) [1 + χ(k)],  
где σ₁s⁰(ω) – монотонная функция ω (сечение свободного атома), а безразмерная функция χ(k) содержит всю информацию об осцилляциях и называется нормализованной EXAFS-функцией:
χ(k) = −∑ₙ (Nₙ|fₙ(k)|/[kRₙ²]) exp(−2Rₙ/l) exp(−2σₙ²k²) sin[2kRₙ + ψₙ(k)].  
Здесь  
• n – номер координационной сферы,  
• Nₙ – число атомов в сфере n,  
• fₙ(k) – амплитуда обратного рассеяния электрона на атоме из сферы n,  
• l – длина свободного пробега фотоэлектрона (учтена затухание exp(−2Rₙ/l) из-за неупругого рассеяния),  
• σₙ² – дисперсия тепловых смещений (множитель exp(−2σₙ²k²) учитывает вариации межатомных расстояний),  
• ψₙ(k) – фазовый сдвиг (см. выше),  
• Rₙ – расстояние от ионизируемого атома до атомов n-й сферы.
Эти соотношения дают количественное согласие с экспериментом и служат основой для определения атомной структуры вещества по EXAFS-спектрам.

---

### Обработка экспериментальных EXAFS-спектров
1. Снимают спектр поглощения как выше, так и ниже заданного порога 1s- или 2p-оболочки исследуемого элемента.  
2. Экстраполируют гладкую допороговую зависимость в запороговую область, чтобы выделить вклад исследуемой оболочки в полный коэффициент поглощения.  
3. Строят гладкую линию таким образом, чтобы усреднённые по нескольким соседним осцилляциям отклонения коэффициента поглощения от неё обращались в ноль, и определяют χ(k).  
4. По χ(k), используя модельный вид экспоненциального затухания и фазовый сдвиг, проводят обратное преобразование Фурье и получают информацию о расстояниях Rₙ, координационных числах Nₙ и статистических смещениях σₙ².  

Таким образом, анализ EXAFS-спектров позволяет извлечь детальные сведения о геометрии ближнего окружения ионизируемого атома в веществе.

## Обработка EXAFS-спектра над 1s-порогом
Таким образом, функция ψₙ является суперпозицией амплитудно-модулированных синусоид. Скорость изменения фазы каждой из них равна 2Rₙ – αₙ в шкале переменной k. Как впервые было показано в [2], для выделения из полной функции χ(k) вкладов от отдельных синусоид (то есть от отдельных координационных сфер) разумно воспользоваться методами спектрального анализа и разложить функцию χ(k) в так называемый интеграл Фурье, модуль которого определяет вес, с которым отдельная синусоида входит в суммарную функцию χ(k).

На примере обработки EXAFS-спектра над 1s-порогом в германии представлена функция k³χ(k), выделенная из экспериментального спектра, и её фурье-образ ϕ₃(k). Модуль |ϕ₃| имеет максимумы, соответствующие координационным сферам, окружающим ионизируемый атом. По положению этих максимумов можно определить радиусы координационных сфер, если известны значения αₙ. Фазовые функции ψₙ и модули амплитуд обратного рассеяния |fₙ| с хорошей точностью вычисляются теоретически для свободного атома.

Чтобы провести более точную обработку, выделяют вклад в фурье-образ функции k³χ(k) от одной координационной сферы, умножая его на «окошечную» функцию, равную единице в окрестности рассматриваемого максимума и обращающуюся в нуль при удалении от него. После обратного фурье-преобразования выделенного вклада получают «отфильтрованный» вклад k³χ₁(k) от одной сферы. Зная расчётные значения фазовых и амплитудных функций, методами математической оптимизации находят радиус сферы, координационное число и амплитуды относительных колебаний атомов (фактор F_DW в уравнении (5)). Поскольку модуль амплитуды обратного рассеяния ведёт себя как функция k заметно различным образом для лёгких и тяжёлых атомов окружения, из EXAFS-спектра можно также грубо определить тип этих атомов. Чаще всего EXAFS-спектроскопия используется для определения параметров первой координационной сферы: её радиус определяется с точностью порядка 10⁻³ нм, а координационные числа и амплитуды колебаний – с точностью порядка 20–30 %.

## Применение EXAFS-спектроскопии в исследовании ближнего окружения
Из соотношений (4), (5) следует, что структурные параметры ближнего окружения атомов данного типа могут быть получены как для кристаллических твёрдых тел, так и для не полностью упорядоченных или аморфных систем. Изменяя способ экспериментального получения спектров, можно получать их для атомов в объёме образца или для атомов в приповерхностном слое. Это определяет широкий перечень задач, решаемых методами EXAFS-спектроскопии.

Так, эти методы широко используются для исследования структуры ближнего окружения тяжёлых атомов в сложных биомолекулах (например, железо в гемоглобине), что ценно для понимания химических процессов в активных центрах. Методами EXAFS-спектроскопии изучают геометрию ближнего окружения примесных атомов в кристаллах и получают нетривиальную информацию об атомном строении частично упорядоченных твёрдотельных систем.

Например, EXAFS-исследование ближнего окружения атомов Fe и Ni, интеркалированных в межслоевые области графита, показало, что атомы Fe располагаются асимметрично к одному из углеродных слоёв, а атомы Ni – примерно на равном расстоянии от ближайших слоёв, объединяясь там в плотноупакованные плоские сетки [3]. С помощью EXAFS изучены ультрамелкодисперсные каталитически активные частицы размером нескольких нанометров, атомное строение которых традиционными методами крайне сложно исследовать.

За время существования EXAFS-спектроскопии опубликовано множество работ по физике твёрдого тела и физике поверхности: изучались геометрия ближнего окружения в твёрдых растворах, местоположение и ориентация адсорбированных частиц на поверхности кристаллов, характер перераспределения атомов при суперионных фазовых переходах и реконструкция локальной структуры при сегнетоэлектрических фазовых переходах. Недавние исследования [4] показали, что даже при температурах выше точки перехода в сегнетоэлектрических кристаллах существуют аномально большие динамические смещения катионов относительно анионов.

## Заключение
EXAFS-спектроскопия, сформировавшаяся в середине 1970-х годов как метод структурного анализа, стала одним из традиционных приёмов исследования атомной структуры вещества, дополняя методы кристаллографии и позволяя получать уникальные данные о неупорядоченных и полупорядочных системах. Современные исследования направлены как на решение конкретных структурных задач, так и на разработку новых методик: EXAFS-методов изучения магнитной структуры, определения углов химических связей, обработки околопороговой тонкой структуры в рентгеновских спектрах поглощения и рассеяния рентгеновского излучения и быстрых электронов.

File: app/data/XANES_Солдатов.txt
## Abstract  
A novel kind of the X-ray absorption spectroscopy is described. New possibilities of XANES spectroscopy for the study of the local structure of matter are presented on the base of comparison with EXAFS technique. An example of protein active center dynamics is discussed.

## 1. Введение  
Большинство физико-химических свойств веществ в конденсированном состоянии в значительной мере определяется локальной структурой материала. Сейчас для анализа структуры материи используются различные физические методики. Однако применение традиционных методов затруднено для некоторых важных типов материалов. Обычными методами тяжело исследовать вещества, в которых отсутствует дальний порядок в расположении атомов. Такими веществами являются аморфные материалы, биологические молекулы, молекулы катализаторов у поверхностей и др. В последнее десятилетие успешно развивается группа методик, позволяющих получать структурную информацию из анализа формы спектров рентгеновского поглощения (под спектром рентгеновского поглощения понимается зависимость коэффициента поглощения рентгеновского излучения в исследуемом образце от длины волны падающего излучения).

Наиболее распространённая разновидность такого метода – EXAFS-спектроскопия. Её суть заключается в анализе протяжённой тонкой структуры рентгеновского поглощения. Эта методика уже была подробно описана в «Соросовском Образовательном Журнале».

В последнее время мощным методом изучения электронной подсистемы и локальной структуры твёрдых тел стало исследование ближней тонкой структуры рентгеновского поглощения (XANES). Несмотря на уникальность информации, извлекаемой из околопороговой структуры спектров поглощения, широкое применение метода XANES до настоящего времени сдерживалось большой сложностью описания физических процессов, приводящих к формированию этой структуры, и высоких требований к разрешающей способности экспериментального оборудования. Для регистрации рентгеновских спектров поглощения используется комплекс аппаратуры, близкий к применяемому в EXAFS-спектроскопии. Однако к разрешающей способности экспериментальных установок, используемых для получения спектров XANES, предъявляются значительно более высокие требования, чем при выполнении EXAFS-исследований.

Это связано с тем, что важная структурная информация может быть получена из незначительного изменения энергетического положения (E < 0,2 эВ), относительной интенсивности или расщепления пиков XANES, которые имеют значительно меньшую по сравнению с протяжёнными деталями EXAFS-спектров ширину.

## 2. Особенности околопороговой структуры XANES  
Несмотря на трудности интерпретации, тонкая околопороговая структура спектров поглощения XANES является очень чувствительной как к электронному состоянию поглощающего атома, так и к его локальному окружению. Поэтому всё большее число исследователей начинают применять метод XANES для получения данных об электронном и кристаллическом строении вещества.

Успехи, достигнутые с помощью EXAFS-спектроскопии, оказали большое влияние на развитие теории XANES. Однако исследования показывают, что интерпретация области рентгеновского поглощения, близкой к краю, невозможна на основе приближения однократного рассеяния, используемого в области EXAFS. Было показано, что в ближней к краю поглощения области спектра фотоэлектрон, вылетающий из атома, поглотившего квант рентгеновского излучения, может многократно отразиться от окружающих атомов. Фотоэлектрон, вылетающий из поглощающего атома A, может, однократно рассеявшись на атомах окружения B или C, вернуться к атому A (EXAFS-режим) или испытать многократное рассеяние (в частности двукратное рассеяние на последовательности атомов B – C) и вернуться на атом A (режим XANES).

В настоящее время не существует точного определения границ областей, в которых на формирование спектра поглощения преобладающее влияние оказывают процессы много- или однократного рассеяния фотоэлектронной волны. Основываясь на анализе экспериментальных данных, удалось установить, что XANES занимает энергетический интервал приблизительно до 50 эВ выше края поглощения, а EXAFS-область – соответственно от 50 до 1000 эВ за краем (при очень больших значениях энергии в EXAFS начинают проявляться процессы многократного рассеяния).

Такое разделение спектра является в значительной мере условным, и в действительности предполагается существование некоторой переходной области. Энергетическое положение границы XANES – EXAFS может существенно изменяться при переходе от одного типа кристаллической структуры к другому и даже для разных соединений с одинаковой кристаллической решёткой. Причина различного поведения фотоэлектронов низкой и высокой энергии связана с тем, что средняя длина свободного пробега фотоэлектрона в твёрдом теле существенно зависит от энергии и в области низких энергий имеет большее значение, что позволяет фотоэлектрону пройти большее расстояние в веществе и рассеяться несколько раз. В то время как фотоэлектроны высокой энергии могут пройти в веществе лишь небольшое расстояние, достаточное только для однократного рассеяния.

Большая длина свободного пробега фотоэлектрона, соответствующая интервалу XANES, позволяет вовлекать в процесс рассеяния большое количество атомов окружения, находящихся на значительных расстояниях от поглощающего. В режиме многократного рассеяния результирующая интерференционная картина будет складываться из первичной электронной волны и нескольких вторичных, многократно отражённых от соседних атомов. В отличие от случая однократного рассеяния …## Изменение симметрии окружения и его влияние на спектры XANES и EXAFS

В режиме EXAFS изменение симметрии окружения даже без изменения расстояния между поглощающим атомом и его соседями приводит к изменению спектра XANES, тогда как EXAFS-спектры двух структур будут одинаковы. Дело в том, что многократное рассеяние (XANES) зависит от углового распределения соседних атомов, а однократное рассеяние (EXAFS) — только от расстояний до них. Таким образом, анализируя XANES, можно не только определять расстояния до соседних атомов, но и изучать симметрию их распределения, то есть полную геометрическую структуру вещества.

Как было показано, преимущества анализа ближней тонкой структуры рентгеновского поглощения (XANES) обусловлены множественным рассеянием фотоэлектрона, что значительно усложняет теорию процесса. Для надёжной интерпретации экспериментальных спектров XANES требуются сложные расчёты на современных компьютерах.

## Применение XANES-спектроскопии в биофизике
В биофизике объектами исследования являются большие белковые молекулы (десятки и сотни тысяч атомов). Традиционные методы структурного анализа нередко не позволяют проследить локальную геометрию вблизи отдельных атомов и тем более динамику изменений при биохимических процессах. Одним из важнейших примеров служит связывание, хранение и перенос молекул кислорода и CO белками типа гемоглобина.

### Наблюдение за процессом разрыва и восстановления связи Fe–CO
Чтобы проследить изменение окружения атома железа в гемоглобине при связывании и отщеплении CO (или O₂), предложено:
- вызывать разрыв связи металл–молекула при облучении белка лазерным излучением заданной частоты;  
- охлаждать образец до низких температур для замедления процессов разрыва и восстановления связи (они занимают несколько секунд);  
- в течение всего эксперимента непрерывно регистрировать спектр рентгеновского поглощения в области Fe-XANES.

Поскольку отщепление CO меняет условия многократного рассеяния фотоэлектрона, форма XANES-спектра изменяется, что позволяет теоретически (на основе множества рассеяний) восстановить динамику геометрии: расстояние Fe–C и угол связи Fe–C–O.

## Экспериментальная установка
Для проведения таких измерений необходим мощный источник рентгеновского излучения — синхротрон. В рассмотренном эксперименте использовался международный центр LURE (Орсе, Франция). Основные элементы установки:
- гелиевый термостат в вакуумной камере для поддержания низкой температуры образца и уменьшения поглощения в воздухе;  
- малая камера с прозрачными окнами для лазерного и рентгеновского излучения;  
- система синхронного облучения лазером и регистрация Fe-XANES в реальном времени.

В качестве образца использовали карбоксимиоглобин — белок, в котором к атому железа при комнатной температуре привязана группа CO. При облучении лазером CO отходит, а затем через несколько секунд вновь связывается с железом, что сразу фиксируется в XANES-спектре.

## Другие области применения XANES
Методика XANES-спектроскопии успешно применяется для изучения локальной структуры разнообразных материалов:
- высокотемпературные сверхпроводники;  
- фуллерены;  
- тонкие моноатомные плёнки;  
- сверхлёгкие сплавы;  
- цеолиты и другие кластерные материалы;  
- поверхности каталитических молекул и др.Александр Владимирович Солдатов, кандидат физико-математических наук, доцент кафедры физики твердого тела Ростовского государственного университета, член российского и американского физических обществ.

Область научных интересов – применение анализа ближней тонкой структуры рентгеновского поглощения для исследования локальной и электронной структуры веществ в конденсированном состоянии. Автор более 150 научных публикаций.

File: app/data/применение XAS в материаловедении.txt (part 1 of 3)
А. И. Лебедев, И. А. Случинская

Применение
XAFS-спектроскопии
в материаловедении

Москва — 2000

c А. И. Лебедев, И. А. Случинская, 2000
Обзор опубликован в сборнике «Методы исследования структуры и
субструктуры материалов» (под ред. В.М. Иевлева), Воронеж, 2001, с.
180–246.
2

1. Введение
XAFS-спектроскопия как метод исследования состоит в изучении тонкой структуры (X-ray absorption fine structure, XAFS), появляющейся в
спектрах рентгеновского поглощения (или спектрах возбуждаемых рентгеновскими квантами «вторичных продуктов» — рентгеновской и оптической флуоресценции, внешнем выходе электронов, десорбции ионов)
вблизи краев поглощения составляющих вещество атомов. Расшифровка этих спектров позволяет получить важную информацию об электронной структуре вещества и структуре локального окружения исследуемых
атомов. Так, изучение структуры, появляющейся непосредственно перед
краем поглощения, позволяет определить симметрию и величину искажения локального окружения атомов, которое возникает, например, при
фазовых переходах в кристаллах. Изучение ближней тонкой структуры в области энергий, простирающейся от края поглощения до энергии
примерно на 30 эВ выше него (области XANES1 ), позволяет определить валентность атомов, распределение на них электронной плотности,
структуру электронных зон; эта информация имеет принципиальное значение для исследований сверхпроводимости, катализа (см. разд. 3.1) и
других явлений. Изучение протяженной тонкой структуры, простирающейся в области энергий от 30 до ∼1500 эВ выше края поглощения (области EXAFS2 ), позволяет с достаточно высокой точностью определять
расстояния, координационные числа и тип атомов в локальном окружении атомов, на краю поглощения которых проводятся исследования.
XAFS-спектроскопия имеет безусловное преимущество по сравнению с
традиционными рентгеновскими методами исследования при изучении
объектов сложного химического состава, особенно когда концентрация
интересующих атомов в образцах мала (примеси в сплавах, катализаторы, активные центры в ферментах, анализ загрязнений окружающей
среды), а также при изучении явлений на поверхности кристаллов.
В настоящее время XAFS-спектроскопия широко используется в физике, химии, материаловедении, биологии, геохимии. Этим методом изучаются структурные и электронные (сверхпроводимость) фазовые переходы в кристаллах; природа магнетизма в традиционных магнетиках и
новых объектах — магнитных сверхрешетках. С помощью разновидности
этого метода (SEXAFS) исследуются явления адсорбции на поверхности
твердых тел, изучаются полупроводниковые гетероструктуры и сверхрешетки, исследуются границы раздела электролит–твердое тело. Метод
1 XANES — X-ray absorption near-edge structure.
2 EXAFS — extended X-ray absorption fine structure.

3

XAFS-спектроскопии играет большую роль в исследованиях строения
новых перспективных катализаторов и технологически важных сплавов,
при изучении структуры активных центров в ферментах и белках, изучении механизмов связывания радиоактивных и тяжелых металлов в задачах по охране окружающей среды. Следует особо подчеркнуть, что
этот метод применим к исследованию веществ во всех агрегатных состояниях — твердом, жидком и газообразном; он дает уникальную информацию о структуре аморфных, стеклообразных и ставших в последнее
время актуальными нанокристаллических материалов. В последние годы
бурно развиваются исследования магнитного дихроизма в рентгеновской
области спектра (XMCD, см. разд. 3.2), которые позволяют получить
уникальную информацию о магнитной структуре и характере взаимодействия в сверхтонких магнитных слоях — сверхрешетках, уже сегодня
используемых в устройствах магнитной записи сверхбольшой емкости.
Создание источников синхротронного излучения (СИ) и их использование для генерации мощного рентгеновского излучения позволило поставить исследования XAFS на качественно новый уровень. Начатые почти 30 лет назад систематические работы в этом направлении позволили
широко развить метод XAFS-спектроскопии, сделав его общепризнанным методом структурных исследований. По данным крупнейшей в мире
реферативной базы данных Science Citation Index, в настоящее время
ежегодно появляется от 1000 до 1500 журнальных публикаций, использующих эту методику. Все современные центры синхротронного излучения имеют по несколько рабочих станций, на которых можно проводить
исследования XAFS в разных областях рентгеновского спектра.
Новыми направлениями в исследованиях XAFS, которые возникли с
появлением источников СИ и используют специфические поляризационные свойства этого излучения (возможность получения линейно и циркулярно поляризованного света), являются изучение анизотропии кристаллов, магнитного кругового дихроизма и адсорбции молекул на поверхности твердых тел. Высокая интенсивность СИ позволяет не только быстро
накапливать спектры исследуемых образцов, но и проводить измерения
in situ с довольно высоким временным разрешением, достигающим единиц миллисекунд (методика quick EXAFS). Такие возможности могут
быть полезны при изучении механизмов протекания химических реакций, процессов в биологических объектах и т. п.

4

2. Основы метода XAFS-спектроскопии
2.1. Основы теории
Как мы уже говорили во введении, термин тонкая структура в спектрах рентгеновского поглощения (XAFS) относится к осцилляциям коэффициента рентгеновского поглощения, наблюдаемым в области энергий выше края поглощения. Эти осцилляции могут простираться по энергии на 1000–1500 эВ и иметь относительную амплитуду 10% или даже
больше (см. рис. 1). Область за краем поглощения, в которой наблюдается тонкая структура, принято разделять на две части: область XANES,
простирающуюся до энергии на ∼30 эВ выше энергии края поглощения,
и область EXAFS, лежащую при более высоких энергиях.
Само существование тонкой структуры в спектрах рентгеновского поглощения известно уже с середины этого столетия, а его физическое
объяснение было дано Кронингом в 1931-32 гг. Однако в течение долгого
времени оставалось неясным, какое приближение для описания EXAFS
является более подходящим: теория дальнего порядка, сформулированная в терминах блоховских волн, или теория ближнего порядка, сформулированная в терминах рассеяния на ближайших соседних атомах.
В настоящее время установлено, что в области EXAFS из-за сильного
рассеяния фотоэлектронов для описания тонкой структуры достаточно
учитывать лишь небольшое число путей рассеяния (на ближайших соседях), а в области XANES, где рассеяние фотоэлектронов невелико,
необходим учет многократного рассеяния электронных волн, то есть, по
сути, описание на языке блоховских функций.
Рассмотрим более подробно процесс формирования тонкой структуры

Рис. 1. Спектр пропускания
образца металлического родия вблизи K-края поглощения.
Нуль на шкале энергий отвечает
энергии кванта E0 = 23220 эВ.

5

Рис. 2. Формирование расходящейся фотоэлектронной волны при поглощении
рентгеновского кванта: а — первичная фотоэлектронная волна Ψ0 ; б — вторичная
волна Ψ1 , порожденная рассеивающим атомом; в — формирование волнового поля
в результате интерференции расходящейся рассеянной волны Ψ2 и первичной
волны.

в спектрах рентгеновского поглощения. В настоящее время можно считать установленным, что основные особенности как протяженной, так и
ближней тонкой структуры обусловлены процессами упругого рассеяния
фотоэлектронной волны в потенциальном рельефе ближнего окружения
поглощающего атома в молекуле или твердом теле. Традиционный подход
к описанию тонкой структуры основан на расчете сечения фотоионизации σ с помощью «золотого правила» Ферми
σ(ω) =

4π2 e 2 ω
| < Ψf |(ê · r)|Ψi > |2 δ(Ef − Ei − ω).
~ c

(1)

Здесь ω — энергия рентгеновского кванта, ê — вектор поляризации этого
кванта, Ef и Ei — энергии, а Ψf и Ψi — волновые функции электрона
в конечном и начальном состоянии, соответственно. Описывая процесс
фотоионизации в рамках теории возмущения как переход электрона из
состояния с атомной волновой функцией Ψi в состояние Ψf , описываемое фотоэлектронной волной, атом можно рассматривать как непрерывно
действующий источник расходящейся волны (рис. 2,а).
В многоатомной системе реальный потенциал, в котором распространяется фотоэлектронная волна, оказывается слишком сложным для теоретического описания, и поэтому его пытаются аппроксимировать простым модельным потенциалом. Поскольку энергия фотоэлектрона достаточно велика (10–1000 эВ), то потенциал можно приближенно описывать в виде сферических областей сильных атомных потенциалов (вблизи
ядер атомов), которые «погружены» в среду со слабо меняющимся потенциалом, который приближенно можно считать постоянным. Это модельное приближение потенциала получило название muffin-tin (MT) потенциала.3 В MT-приближении интегральное уравнение, описывающее со3 В переводе с английского muffin-tin звучит примерно как «булочка с изюминками».

6

здаваемое фотоэлектроном волновое поле Ψf (r), преобразуется в систему
алгебраических уравнений, численное решение которой позволяет найти
выражения, описывающие тонкую структуру. При этом сечение фотоионизации определяется отношением потока волны Ψf (r) через замкнутую
поверхность, заключающую внутри себя поглощающий атом, к плотности потока возбуждающей электромагнитной волны, а тонкая структура
в сечении фотоионизации возникает в результате интерференции расходящейся от атома первичной волны с вторичными волнами, рассеянными
соседними атомами.
В MT-приближении всюду вне атомной сферы радиуса r0 потенциал постоянен, поэтому первичную волну Ψ0 (r), возникающую при фотоионизации атомного уровня с орбитальным моментом l0 , при r > r0
можно представить в виде линейной комбинации расходящихся волн с
различными орбитальными моментами l. В дипольном приближении, в
соответствии с правилами отбора, появляются только волны с l = l 0 ± 1.
В приближении плоских волн схема расчета сечения фотоионизации
достаточно проста [1]. Совместим начало координат с центром поглощающего атома и аппроксимируем расходящуюся первичную волну Ψ 0 в
окрестности рассеивающего атома плоской волной. Порождаемая рассеивающим атомом вторичная волна Ψ1 (см. рис. 2,б) возвращается назад
к поглощающему атому и может в его окрестности также быть аппроксимирована плоской волной. Чтобы учесть влияние потенциала поглощающего атома на функцию Ψ1 , разложим аппроксимирующую ее плоскую волну по сферическим гармоникам относительно начала координат.
Присутствие в начале координат сферически симметричного потенциала, как обычно в теории потенциального рассеяния, приводит к сдвигу
фаз δl (k) расходящейся волны Ψ2 относительно сходящейся волны Ψ1
(здесь l — номер рассматриваемой сферической гармоники). Теперь, рассчитывая полный поток волны Ψf (r) = Ψ0 (r) + Ψ2 (r) через поверхность
MT-сферы (см. рис. 2,в), находим сечение фотоионизации. Для рассмотренного выше акта однократного рассеяния при фотоионизации K-уровня
после суммирования по всем j соседям окончательно получаем:
σ = σat + σsc =




X 3(êRj )2
|f
(k,
π)|
sin[2kR
+
φ
(k)]
=
= σat 1 −
j
j
j


kRj4
j

(2)

= σat [1 + χ(k)],

где Rj — радиус-вектор, направленный на атом сорта j, Rj — его длина, а
fj — амплитуда обратного рассеяния (см. ниже). Функцию χ(k), характе7

ризующую относительное изменение сечения фотоионизации, называют
нормализованной функцией EXAFS. Полный сдвиг фазы φj , появляющийся в формуле (2), складывается из суммы фазы ψj обратного рассеяния атомом сорта j и удвоенной величины сдвига фазы δl фотоэлектрона
с орбитальным моментом l:4
φj (k) = 2δl (k) + ψj (k).

(3)

Входящий во все формулы выше
p волновой вектор фотоэлектрона рассчитывается по формуле k =
2m(E − E0 )/~, где E0 — энергия края
поглощения в кристалле, которая равна энергетическому зазору между
ионизуемым атомным уровнем и уровнем Ферми.
Достаточность рассмотренного выше приближения однократного
рассеяния обосновывается тем, что для быстрых фотоэлектронов рассеяние, при котором сильно меняется их импульс, происходит лишь во
внутренних областях рассеивающих атомов. Малый размер этих областей и определяет малость амплитуды рассеянной волны по сравнению
с первичной. Если к тому же учесть, что быстрые фотоэлектроны слабо рассеиваются не только назад, но и на любой угол, превышающий
∼10◦ , то становится понятным почему при расчете поля вторичных волн
обычно достаточно учитывать только однократное рассеяние. Исключение составляют случаи, когда рассеивающие атомы расположены так, что
на пути к ним уже находятся другие, более близкие атомы.5 Поскольку
амплитуда рассеяния вперед даже для быстрых электронов не является
малой, эти близко расположенные атомы как бы «фокусируют» расходящуюся и рассеянную волны, что делает вклад от далеких атомов в
тонкую структуру аномально большим.
Рассмотрим теперь изменения в формуле (2), возникающие при учете
многоэлектронных эффектов, которые мы до сих пор не учитывали.
Во-первых, поглощенный рентгеновский квант может не просто ионизовать атом (создавая фотоэлектрон и дырку в одной из электронных
оболочек), но и переводить атом (молекулу) в возбужденное состояние.
Эти так называемые shake-up и shake-off процессы уменьшают энергию
4 Строго говоря, в формуле (2) следует также провести суммирование по всем возможным значениям орбитального момента фотоэлектрона. Однако на практике это делается
редко, поскольку при ионизации K-уровня в соответствии с правилами отбора возбуждаются только фотоэлектроны с l = 1, а при поглощении на L-краях из двух возможных
каналов возбуждения фотоэлектронов (в состояния с l = 0 и l = 2) преобладает последний.
5 Примером могут служить атомы в 4-ой координационной сфере меди (ГЦК-решетка),
которые расположены в направлении <110> на расстоянии вдвое более далеком по сравнению с атомами первой координационной сферы.

8

фотоэлектрона на величину энергии возбуждения и приводят к искажению тонкой структуры, которое проявляется прежде всего в уменьшении
амплитуды осцилляций. Это уменьшение амплитуды обычно учитывается в формуле для EXAFS введением множителя S02 , типичное значение
которого равно 0.8 (см. формулу (4)). Многоэлектронные возбуждения,
связанные с одновременным рождением двух фотоэлектронов, часто наблюдаются в спектрах поглощения. Так, особенности, связанные с одновременным возбуждением 2p- и 4f -оболочек в Au, Hg, Pb и Bi, появляются в спектрах при энергиях на 110–200 эВ выше края поглощения
и затрудняют выделение атомного поглощения при обработке спектров
EXAFS (см. разд. 2.4).
Во-вторых, следствием многоэлектронных эффектов является затухание одноэлектронных и однодырочных состояний, образующихся в результате фотоионизации. При выводе формулы (2) состояния фотоэлектрона и остовной дырки (вакансии в электронной оболочке возбужденного атома) считались стационарными, а на самом деле они имеют конечное
время жизни и возникающую из-за принципа неопределенности конечную энергетическую ширину (Γe = ~/τe для фотоэлектрона и Γh = ~/τh
для остовной дырки). Учесть влияние процессов затухания одночастичных состояний на сечение фотоионизации можно умножив выражения,
стоящие под знаком суммы в (2), на e −ΓRj /k или e −2Rj /λ , где Γ = Γe + Γh ,
а λ = 2k/Γ — эффективная длина свободного пробега, учитывающая не
только длину свободного пробега фотоэлектрона, но и конечную ширину
дырочного уровня.
Рассмотрим теперь влияние структурного беспорядка на спектры
EXAFS. Формула (2) была получена для фиксированной конфигурации
соседних атомов относительно поглощающего центра, которая задавалась
набором расстояний Rj и скалярных произведений êRj . Если пренебречь
тепловыми колебаниями, то в монокристалле эти наборы одинаковы для
всех эквивалентных атомов, а в поликристалле из-за различной ориентации кристаллитов углы между ê и Rj оказываются различными для
разных ионизуемых атомов. В аморфных веществах и жидкостях также
различаются и длины векторов Rj . Такой разброс параметров называется
структурным беспорядком. Дополнительные вариации углов и расстояний вызываются тепловыми колебаниями атомов. Поскольку характерное время процесса фотоионизации (∼10−16 с) много меньше периода
колебаний атомов (∼10−13 с), то тепловое движение будет проявляться
в спектрах EXAFS совершенно аналогично структурному беспорядку. 6
6 Различить вклады теплового движения атомов и структурного беспорядка можно только исследуя изменения в спектрах EXAFS при изменении температуры.

9

Считая, что амплитуда флуктуаций межатомных расстояний невелика,
а их функция распределения является гауссовой, усреднение по координатам соседних атомов и углам между ê и Rj приводит к следующему
выражению для функции EXAFS в изотропном образце:
χ(k) = −

2 2
1 X Nj S02
|fj (k, π)| e −2σj k −2Rj /λ(k) sin[2kRj + φj (k)].
k
Rj2

(4)

j

Здесь Nj — число атомов в j-й координационной сфере, Rj — ее радиус,
fj — амплитуда обратного (на угол π) рассеяния, λ — эффективная длина
свободного пробега, а σ2j — фактор Дебая-Уоллера, характеризующий
среднеквадратичную амплитуду отклонения расстояния до атомов сорта j
от средней величины, вызванную структурным и тепловым беспорядком.
Как следует из формулы (4), обработка спектров EXAFS позволяет
получить информацию о расстояниях, числе соседей и амплитуде тепловых колебаний (или величине статических искажений) атомов в нескольких ближайших координационных сферах. Кроме того, она позволяет
определить и тип атома в ближайшем окружении поглощающего атома,
поскольку различные атомы характеризуются различной зависимостью
амплитуд и фаз рассеяния от k (см. рис. 3 и 4). Следует однако иметь
в виду, что применимость формулы (4) к системам, характеризуемым
негауссовой функцией распределения флуктуаций (сильно ангармоничные кристаллы, аморфные материалы), может приводить к серьезным
ошибкам в определении параметров и координационных чисел.
Основная сложность в теории EXAFS состоит в расчете входящих
в формулу (4) функций fj (k), ψj (k), δl (k) и λ(k). Поскольку характерная энергия фотоэлектронов (10–1000 эВ) сравнима с энергией связи
электронов в рассеивающих атомах, то рассеяние фотоэлектрона не является слабым и «чувствует» внутреннюю структуру этих атомов. Это
приводит к сильной и сложной зависимости амплитуды (рис. 3) и сдвига
фазы рассеяния (рис. 4) от k. При своем движении фотоэлектрон сильно
ионизует вещество, причем при энергии фотоэлектрона выше ∼30 эВ в
веществе начинают возбуждаться плазмоны и длина свободного пробега
резко уменьшается до 3–5 Å. Это приводит к сложной зависимости λ(k).
Теоретический расчет указанных функций довольно сложен и требует
последовательного квантовомеханического расчета распределения электронной плотности в атомах (с учетом релятивистских поправок для тяжелых атомов), построения модельного потенциала кристалла (обычно
используется рассмотренный выше MT-потенциал) и далее численного
интегрирования уравнения Шредингера для расчета амплитуды и сдвига
10

Рис. 3. Теоретические зависимости амплитуды обратного рассеяния
fj (k, π) для углерода, меди и платины, рассчитанные с помощью FEFF
Tables.

Рис. 4. Теоретические зависимости
сдвигов фазы центрального атома
δl (k) (вверху) и фазы обратного рассеяния ψj (k) (внизу) для углерода,
меди и платины, рассчитанные с помощью FEFF Tables. Сдвиг фазы
центрального атома для C и Cu рассчитан для ионизации K-уровня, а
для Pt — для ионизации LIII -уровня.

11

фазы рассеяния. Кроме того, при решении задачи о рассеянии рассмотренное выше приближение плоских волн оказывается недостаточным и
необходимо учитывать кривизну фронта расходящейся волны, радиус которой сравним с характерными размерами рассеивающих фотоэлектрон
атомов.
При обработке экспериментальных спектров EXAFS, когда функции
fj , ψj , δl и λ нужны непосредственно, можно поступить двумя способами: либо извлечь их из обработки спектров EXAFS эталонных веществ с
известной кристаллической структурой, либо провести описанные выше
расчеты из первых принципов. На первых этапах исследований EXAFS,
когда доступность и быстродействие компьютеров были ограниченны,
преобладал первый из этих подходов; он в какой-то мере используется и сейчас, поскольку множитель S02 , входящий в формулу (4), с трудом
поддается расчету. В настоящее время входящие в уравнение (4) функции могут быть с достаточной надежностью рассчитаны теоретически на
обыкновенном персональном компьютере. В качестве примера программ
расчета из первых принципов укажем программу FEFF, разрабатываемую уже более 10 лет в США в университете штата Вашингтон (г. Сиэтл), и программу EXCURVE, разрабатываемую в Англии в лаборатории
Дарсбери.
В области XANES, когда энергия фотоэлектронов сравнительно мала,
а их длина свободного пробега велика, необходимо учитывать эффекты многократного рассеяния, то есть вклад в интерференцию волн,
рассеянных последовательно двумя или бо́льшим числом атомов. Это
существенно усложняет расчет спектров тонкой структуры из-за быстрого возрастания числа каналов, по которым идет рассеяние. Амплитуда
волн, подвергшихся многократному рассеянию, обычно мала, однако когда число путей для конкретного канала многократного рассеяния оказывается большим, интенсивность этого рассеяния может стать сравнимой
с интенсивностью каналов однократного рассеяния, и эффекты многократного рассеяния приходится учитывать даже при обработке обычных
спектров EXAFS. Усложнение теории при учете многократного рассеяния
однако компенсируется возможностью определения взаимного пространственного положения атомов в исследуемом веществе и углов между
связями (напомним, что обычный EXAFS позволяет определять только
длины связей, но не углы между ними).
Выше мы несколько упростили изложение и почти не говорили о поляризационной зависимости, которая присутствует в уравнении (2). На
самом деле вклад конкретного атома в спектр EXAFS зависит от угла
между направлением вектора электрического поля (поляризацией) элек-

12

тромагнитной волны и направлением на этот атом. Формула (4), полученная усреднением по всем ориентациям вектора поляризации, соответствует условиям записи спектра в установке лабораторного EXAFS (см.
разд. 2.2.1). Однако если проводить измерения на источниках синхротронного излучения и использовать такое уникальное свойство этого излучения как его поляризация (см. разд. 2.2.1), то становится возможным
изучать анизотропию в кристаллах и, в частности, определять пространственное положение атомов. Эта возможность широко используется, например, для определения положения и ориентации адсорбированных молекул на поверхности монокристаллов (см. разд. 3.1.6).

2.2. Аппаратура для исследований
Первые исследования тонкой структуры в спектрах рентгеновского поглощения, начатые в 30-х годах, проводились в геометрии на пропускание с помощью обычных маломощных рентгеновских трубок, кристаллического монохроматора и фотопленки в качестве регистратора спектра.
К концу 60-х годов эти исследования стали проводиться с использованием электронных пересчетных схем и автоматизированной аппаратуры.
С появлением в 70-х годах источников синхротронного излучения (СИ)
техника исследований XAFS качественно изменилась. Для работы на
источниках СИ сначала была разработана методика измерения спектров
пропускания с использованием моноблочного монохроматора и ионизационных камер, которая вскоре была дополнена методикой регистрации
рентгеновской флуоресценции с использованием полупроводникового детектора, а затем и массива таких детекторов. Последующая разработка системы фокусировки рентгеновского излучения с помощью зеркал,
в результате которой поток падающих на образец квантов увеличился
в 30–300 раз, позволила начать исследования поверхности путем регистрации спектров XAFS по выходу Оже-электронов. Использование
монохроматоров из пиролитического графита и поглощающих фильтров
при флуоресцентном методе регистрации спектров XAFS сделала возможным проведение измерений на сильно разбавленных (содержащих
низкую концентрацию исследуемых атомов) системах. Прогресс в интерпретации спектров EXAFS одновременно способствовал и развитию
методик, использующих лабораторные источники рентгеновского излучения: так, использование рентгеновских трубок с вращающимся анодом
и изогнутых фокусирующих монохроматоров позволило на концентрированных образцах в геометрии на пропускание достигнуть качества спектров, близкого к получаемому на источниках СИ.

13

Рис. 5. Схема установки для изучения спектров XAFS с использованием синхротронного излучения.

На рис. 5 и 6 показаны блок-схемы установок, используемых для изучения рентгеновских спектров поглощения с использованием СИ и лабораторных источников рентгеновского излучения. Ниже мы подробнее
рассмотрим устройство и назначение основных узлов этих установок.
2.2.1. Источники рентгеновского излучения
Существует два типа источников рентгеновского излучения, используемых для исследований XAFS. Это — рентгеновские трубки и источники синхротронного излучения (СИ). В обоих типах источников природа
возникновения излучения одна и та же: это хорошо известное из курса
электродинамики тормозное излучение, испускаемое заряженной частицей при ее ускоренном движении. В рентгеновской трубке это излучение
возникает при торможении падающих на анод быстрых электронов, а в
синхротроне оно возникает при повороте пучка электронов (позитронов)
отклоняющими магнитами, которые формируют его орбиту.
Механизм испускания СИ сходен с механизмом испускания излучения колеблющимся диполем, который получится, если спроецировать
круговую орбиту электронов (позитронов) на перпендикулярную к ней
плоскость. Однако в отличие от излучения диполя, спектр СИ не ограничен основной частотой обращения; поскольку мы имеем дело с ультрарелятивистскими частицами7 , то в спектр СИ дают вклад гармоники
7 Характерная энергия электронов в синхротроне составляет 1–10 ГэВ, что примерно на

14

Рис. 6. Блок-схема установки лабораторного EXAFS. 1 — гониометр, 2 — монохроматор, 3 — рентгеновская трубка,
4 — сцинтилляционный детектор, 5 —
усилитель и дискриминатор, 6 — счетчик, 7 — контроллер и устройство связи
с ЭВМ, 8 — устройство сканирования
по углу, 9 — устройство смены образца,
10 — образец в криостате.

очень высокого порядка (1011 и выше) и реально спектр простирается
от инфракрасной области до области жесткого рентгеновского излучения [2]. Перечислим основные свойства СИ, делающие его чрезвычайно
полезным для спектроскопии:
• (квази)непрерывный спектр, перекрывающий диапазон от инфракрасной до рентгеновской областей спектра электромагнитного излучения;
• высокая направленность излучения в направлении движения заряженных частиц (угловая расходимость порядка 1 мрад);
• линейная поляризация излучения, испускаемого в направлении
плоскости орбиты, и его круговая поляризация при испускании в
направлении выше или ниже плоскости орбиты;
• временна́я структура излучения с длительностью вспышек порядка
10−10 с;
• возможность точного вычисления всех характеристик излучения;
• «чистота» источника (испускание СИ происходит в сверхвысоком
вакууме в отличие от газоразрядных и искровых источников).
Основными источниками СИ в настоящее время служат накопительные кольца, в которых, в отличие от синхротронов, создаются специальные условия для поддержания стабильного во времени и в пространстве
пучка.
четыре порядка больше его энергии покоя mc 2 ≈ 511 кэВ.

15

Рис. 7. Сравнительная яркость
различных источников излучения [2]. Для рентгеновской области спектра это — два накопительных кольца (DESY, DORIS)
и две рентгеновские трубки с
вращающимся анодом (мощностью 60 кВт с анодом из Cu
и мощностью 5 кВт с анодом из Al). Звездочки и линия,
обозначенная как рентгеновский
континуум, относятся, соответственно, к характеристическому
и тормозному излучению рентгеновских трубок.

Сравнение яркости излучения источника СИ с яркостью других источников проведено на рис. 7. Заметим, что хотя яркость источника СИ
в рентгеновской области спектра на 4–6 порядков выше, чем для рентгеновской трубки, это не означает, что потоки квантов от этих источников
различаются столь же сильно. Из-за сильной направленности пучка и
большого расстояния от источника до измерительной аппаратуры в экспериментах на синхротроне излучение обычно собирается в горизонтальной плоскости из сектора всего в 1 мрад. В то же время в лабораторном
источнике рентгеновского излучения, используя оптику на изогнутом
кристалле, удается собирать излучение из сектора в 100–1000 мрад, и таким образом, различие в потоках квантов оказывается заметно меньше.
С другой стороны, выходная мощность рентгеновских трубок с вращающимся анодом в настоящее время близка к своему пределу из-за принципиальных ограничений, связанных с отводом тепла от мишени, в то
время как существующие и строящиеся источники СИ модифицируются
так, чтобы дополнительно увеличить поток в 102 –104 раз. Это достигается за счет увеличения токов в накопительных кольцах, увеличения
угла сбора излучения в горизонтальной плоскости с помощью фокусирующих зеркал и установки так называемых встраиваемых устройств —
ондуляторов и вигглеров [2].
16

Сравнивая различные источники рентгеновского излучения, следует
добавить, что спектр СИ более гладок по сравнению со спектром излучения рентгеновской трубки, в котором присутствуют яркие линии характеристического излучения материала анода и попавших на него загрязнений (так, поверхность анода часто загрязняется вольфрамом, медленно
испаряющимся с катода трубки). Эти особенности могут серьезно влиять
на качество спектров XAFS, получаемых в лабораторных условиях.
2.2.2. Монохроматизация рентгеновского излучения
Зеркала и монокристаллы — два оптических элемента, которые используются для монохроматизации рентгеновского излучения.
Зеркала, обычно изогнутые, используются не только для фокусировки излучения, но и в качестве отрезающих фильтров. Работа зеркал в
качестве отрезающих фильтров основана на принципе полного внешнего
отражения. В рентгеновской области спектра показатель преломления
любого вещества меньше единицы и в приближении свободных электронов равен
λ2 e 2
N,
(5)
n = 1 − δ, δ =
2πmc2
где λ — длина волны, а N — полное число электронов в единице объема. При заданной длине волны полное внешнее отражение будет иметь
место √
при всех углах скользящего падения,8 меньших критического угла
θc = 2δ. Это значит, что при заданном угле скользящего падения θ
существует граница,
~
~ωc =
θ



8πe 2
N
m

1/2

,

(6)

излучение с энергий кванта выше которой от зеркала практически не
отражается. В то же время коэффициент отражения квантов с энергией
ниже ~ωc может достигать 80–90%. Наличие высокоэнергичной границы и позволяет использовать зеркала в качестве фильтров, служащих
для отрезания излучения высших гармоник на выходе кристаллических
монохроматоров.
Из-за малых углов внешнего отражения (θc ∼ 10−3 рад) радиус изгиба фокусирующих зеркал должен быть довольно большим. Поэтому
зеркала оказываются полезными только для коллимации СИ и мало пригодны для фокусировки излучения рентгеновских трубок.
8 Напомним, что угол скользящего падения отсчитывается не от нормали к поверхности,
а от касательной к ней.

17

Рис. 8. Устройство двухкристального монохроматора.

Поговорим теперь о монохроматорах. Для монохроматизации излучения в рентгеновской области спектра обычно используются кристаллические монохроматоры, работа которых основана на брэгговской дифракции
от монокристалла. К настоящему времени предложено много конструкций таких монохроматоров [2, 3]. Рассмотрим схему двухкристального монохроматора с параллельно расположенными кристаллами (рис. 8),
широко используемую для монохроматизации СИ. В качестве диспергирующих элементов в этом монохроматоре используются монокристаллы,
которые характеризуются узкой шириной кривой отражения и коэффициентом отражения, в большинстве случаев превышающим 90%.
Уравнением, определяющим основную длину волны λ на выходе такого монохроматора, является хорошо известное уравнение Брэгга-Вульфа
λ = 2d sin θB ,

(7)

где d — межплоскостное расстояние, отвечающее используемой ориентации кристалла, а θB — угол, под которым первичный пучок падает на
кристалл (дифракция происходит в вертикальной плоскости). Поскольку
ширина кривой отражения монокристаллов обычно меньше расходимости
пучка СИ в вертикальной плоскости δr , то из уравнения (7) нетрудно
получить, что разрешение монохроматора будет определяется расходимостью пучка СИ в вертикальной плоскости и равно
∆E
∆λ
=
≈ ctg θB δr .
λ
E

(8)

Разрешение, необходимое для проведения измерений EXAFS, обычно не очень велико и составляет ∼2 · 10−4 . Оценки показывают, что
энергетическое разрешение в 5 эВ вполне достаточно, чтобы уверенно
разрешать осцилляционную структуру, возникающую от атомов на характерном расстоянии 5 Å в области волновых векторов k & 2 Å (отвечающей области EXAFS). Недостаточное разрешение может привести к
ошибкам при анализе далеких сфер. Для измерений в области XANES
желательно иметь энергетическое разрешение, превосходящее собствен18

ную ширину ионизуемого атомного уровня, которое определяется временем жизни возникающей при этом дырки (ширина уровня возрастает от
∼1 эВ для легких элементов и достигает ≈10 эВ на K-краю Sn).
В схеме, представленной на рис. 8, отражение дифрагированного пучка от второго кристалла (это может быть отдельный кристалл или вторая часть моноблочного кристалла) используется для того, чтобы выходной пучок выходил параллельно входному. При этом входной и выходной пучки смещены друг относительно друга по вертикали на величину
h = 2D cos θB , где D — расстояние между кристаллами (см. рис. 8).
Поэтому для того, чтобы при развертке спектра пучок всегда проходил
через центры образца и ионизационных камер, всю оптическую скамью
приходится смещать по вертикали. В принципе, разработаны оптические
схемы, в которых при развертке спектра пучок не смещается, однако
конструкция таких монохроматоров более сложна.
Использование в монохроматоре двух независимых кристаллов по
сравнению с одним моноблоком имеет то преимущество, что наклон второго кристалла может быть слегка изменен относительно наклона первого кристалла. Такая расстройка монохроматора широко используется
для ослабления загрязнения выходного пучка монохроматора высшими
гармониками основного излучения (которые также проходят через монохроматор), поскольку кривая отражения для высших гармоник более
узка, чем для основной гармоники.
Описанный двухкристальный монохроматор обычно используется
только для работы с СИ. В лабораторных рентгеновских спектрометрах
(см. рис. 6), в которых яркость источников намного меньше, используются однокристальные монохроматоры с изогнутым кристаллом, так как
только в этом случае удается эффективно собрать излучение, расходящееся в телесный угол до 0.1 стер. Эти монохроматоры несколько сложнее
двухкристальных, поскольку для сохранения условий фокусировки радиус изгиба кристалла необходимо изменять синхронно с изменением угла
дифракции.

2.3. Основные способы регистрации спектров XAFS
Измерение спектров рентгеновского поглощения, то есть зависимости
коэффициента поглощения образца от энергии, может быть выполнено
либо непосредственно, путем измерения ослабления интенсивности проходящего через образец пучка, либо опосредованно, измеряя интенсивность «вторичных продуктов» поглощения (интенсивность рентгеновской
флуоресценции, ток Оже- или вторичных электронов и др.). Для об-

19

разцов с высокой концентрацией исследуемых атомов наиболее удобным
является измерение поглощения, а для образцов с низкой концентрацией атомов — измерение флуоресценции. Рассмотрим основные методы
регистрации спектров XAFS более подробно.
2.3.1. Методика на пропускание
Традиционный (и наиболее прямой) метод измерения спектров XAFS —
исследование спектров пропускания образцов. Наиболее просто этот метод реализуется в области энергий 5–30 кэВ, рентгеновское излучение в
которой сравнительно слабо поглощается воздухом. Рассмотрим эту методику на примере установки, работающей на источнике СИ (см. рис. 5).
Набор устройств, необходимый для проведения измерений пропускания,
включает блок монохроматора, две ионизационные камеры и блоки регистрирующей аппаратуры и управления шаговым двигателем (для развертки спектра), связанные с ЭВМ.
Коэффициент поглощения образца определяется как логарифм отношения интенсивности падающего на образец излучения I0 к интенсивности излучения It , прошедшего сквозь него: µt x = ln(I0 /It ). Поскольку
интенсивность излучения на выходе монохроматора может меняться как
по спектру, так и во времени, одновременно с измерением It необходимо
измерять и интенсивность I0 . Для этой цели в установке, показанной на
рис. 5, и используется первая ионизационная камера.
Ионизационная камера представляет собой кювету с двумя тонкими окнами, заполненную газом или смесью газов, которая работает по
принципу измерения тока электронов и ионов, которые создаются поглощаемыми в камере рентгеновскими квантами. Состав газовой смеси
подбирается так, чтобы в рабочем диапазоне энергий в первой ионизационной камере поглощалось 10–20% падающей мощности излучения.
Вторая ионизационная камера, служащая для регистрации прошедшего
сквозь образец излучения, заполняется такой смесью газов, которая поглощает 80–90% попадающих в нее квантов. Коэффициент поглощения
во второй камере выбирается не очень большим, чтобы ослабить регистрацию второй и более высоких гармоник излучения, которые могут
присутствовать на выходе монохроматора.
Токи ионизационных камер с помощью I − V и V − f -конвертеров
преобразуются в частоту, которая измеряется с помощью счетчиков. Информация со счетчиков поступает в ЭВМ, которая накапливает данные
и управляет разверткой монохроматора.
Оценим теоретический предел чувствительности методики измерения

20

спектров XAFS в геометрии на пропускание [4].
Пусть поток фотонов, падающих на первую ионизационную камеру,
равен I0 . Если пренебречь поглощением излучения в окнах камеры, то
при длине камеры xd и коэффициенте поглощения газовой смеси µd поток регистрируемых ей фотонов равен Id = I0 (1−e −µd xd ), а поток фотонов,
прошедших сквозь камеру и попадающих на образец, — Iinc = I0 e −µd xd .
Для однородного образца полный коэффициент поглощения µt складывается из поглощения µA того атомного уровня, вблизи порога ионизации
которого ведутся измерения, и поглощения µB на всех остальных
элекP
тронных переходах: µt = µA + µB , где µA = NAσA(E), µB = i Ni σi (E),
Ni — концентрация атомов сорта i, а σi — их сечение поглощения. При
толщине образца x поток фотонов, регистрируемый второй ионизационой
камерой, равен It = Iinc e −µt x (для простоты будем считать, что вторая камера регистрирует все попадающие в нее кванты).
В установке, показанной на рис. 5, измеряется отношение Id /It . Так
как нас интересует тонкая структура в µA, величина которой равна ∆µA,
то вызванный этой структурой сигнал составляет
S=

Id
d(Id /It )
∆µA = ∆µAx,
dµA
It

(9)

а шум определяется статистическими флуктуациями потоков I d и It :
N=

Id
It



1
1
+
Id
It

1/2

.

(10)

Используя эти формулы, нетрудно показать, что максимальное отношение сигнал/шум достигается при µd xd√≈ 0.245 и µt x ≈ 2.55, а само
отношение равно S/N ≈ 0.556(∆µA/µt ) I0 . Отсюда следует, что при потоке излучения 108 фотон/с и времени накопления в каждой точке спектра, равной 1 с, минимальное регистрируемое значение ∆µA составляет
1.8·10−4 µt . Такая точность является вполне приемлемой при высокой концентрации исследуемых атомов в образце, однако в сильно разбавленных
образцах (с концентрацией исследуемых атомов ∼1%) она обычно недостаточна.
Из проведенных оценок следует, что для измерения спектров XAFS
принципиально важны высокие потоки рентгеновского излучения. Высокую интенсивность, необходимую для точных и детальных измерений, можно получить только с помощью источника синхротронного излучения. В установках лабораторного EXAFS, как мы уже отмечали
в разд. 2.2.1, интенсивность I0 невелика (характерные потоки равны
21

104 –105 фотон/с), и с помощью этих установок реально можно изучать
только спектры EXAFS в образцах с высокой концентрацией исследуемых атомов. При этом надо сразу же рассчитывать, что время измерения
спектра будет достаточно большим.
При проведении измерений исследователи обычно сталкиваются с
