Repository: Allow1707/RagMagistr

# 🧠 RAG System (Retrieval-Augmented Generation)

Этот проект представляет собой реализацию **RAG-системы (Retrieval-Augmented Generation)** — подхода, сочетающего генеративные языковые модели и поиск по внешней базе знаний. 

В проекте реализовано **две версии RAG**:

- На основе **HuggingFace** моделей
- На основе **OpenAI** (GPT + Embeddings)

---

## 📁 Структура проекта

```bash
project/
│
├── app/               # Основная функционал
│   ├── chroma_db/     # База данных хранящая векторстор
│   │── data/          # Файлы формата .txt которые используются для построения векторной базы
│   │── parsing_pdf/   # Модуль парсинга pdf в текст с помощью нейросети
│       ├── app.py
│   │── rag            # Реализация RAG на HuggingFace и OpenAI 
│       ├── rag_huggingface.py
│       ├── rag_openai.py
│   │── raw_data        # pdf файлы со статьями 
│   │── __init__.py        
│   └──utils.py           # Утилиты для созданию векторной базы
├── utils.py              # Строит векторную базу
├── app.py                # Пример запуска
├── .env                  # Секретные ключи для OpenAI
├── requirements.txt      # Зависимости
└── README.md             # Инструкция по запуску
```

---

## 🚀 Как запустить

### 1. RAG на основе HuggingFace

1. Убедитесь, что в `utils.py` установлен параметр:
   ```python
   embedding_type = "HuggingFace"
   ```
2. Запустите файл:
   ```bash
   python utils.py
   ```
3. Дождитесь сообщения: `Закончили строить векторное хранилище!`

---

### 2. RAG на основе OpenAI

1. Создайте файл `.env` в корне проекта и добавьте туда свои ключи:

   ```
   OPENAI_API_KEY=ваш_ключ
   OPENAI_ORG_ID=ваш_идентификатор_организации
   ```

2. Установите в `utils.py`:
   ```python
   embedding_type = "OpenAI"
   ```

3. Запустите:
   ```bash
   python utils.py
   ```

---

### 4. Интеграция и запуск

- Поместите все файлы из проекта в один каталог вашего проекта.
- В файле `main.py` выберите нужную реализацию функции `init`, в зависимости от типа эмбеддингов.
- Пример использования:

```python
from RagMagistr import main

question = "Что такое RAG?"
result = main.init(question)
print(result)
```

---

## ⚙️ Переменные окружения (.env)

Файл `.env` используется только для OpenAI:

```
OPENAI_API_KEY=your_openai_key
OPENAI_ORG_ID=your_openai_organization
```

---

## 📦 Требуемые библиотеки

Все необходимые зависимости перечислены в `requirements.txt`. Примеры библиотек:

- `langchain==0.3.22`
- `langchain-community==0.3.20`
- `langchain-openai==0.3.11`
- `langchain-huggingface==0.1.2`
- `langchain-chroma==0.2.2`
- `openai==1.70.0`
- `chromadb==0.6.3`
- `PyMuPDF==1.25.5`
- `python-dotenv==1.1.0`

---

File: app/data/Calvin XAFS for Everyone.txt (part 1 of 20)
Introduction xxiii
PART I -The XAFS eXPeRImenT

Preface
Long after its discovery in 1920, x-ray absorption fine structure (XAFS) was the domain of physicists who explored and theorized about the mysterious energy-dependent structures that appeared at energies above the absorption edge in x-ray spectra. In 1971, Dale Sayers, Ed Stern, and Farrel Lytle finally provided a satisfactory description of the physical process that created these features. This description, which incorporated the application of Fourier transforms, provided a readily understood connection to the geometry of the material being measured, immediately suggesting that XAFS could be a powerful tool for characterizing a wide range of materials.
A short time thereafter, x-rays from synchrotron light sources began to be used to generate x-ray absorption spectra, dramatically improving the speed and accuracy of data collection. The next two decades featured a rapid development of the theory connecting structure to spectrum. This, along with the rapidly increasing computing power available to the typical scientist, spurred the development and dissemination of software that could aid in the analysis of XAFS.
But even with the most powerful software, XAFS is not a black box.
The Fourier transform provides an evocative connection to structure, but it does not provide a method by which the structure of a substance can be read directly. The analysis of XAFS is a skill that has to be learned.
XAFS is no longer the sole domain of physicists. It is used as a tool in fields as diverse as materials science, synthetic chemistry, environmental science, structural biology, and cultural fields such as archaeology and art conservation.
The "Everyone" in XAFS for Everyone, therefore, includes physicists and archaeologists, undergraduates and mid-career scientists, front-line researchers and referees and heads of research programs. I wrote this book expecting that many of my readers would have no more knowledge of physics than what is covered in a freshman class, and I used calculus only sparingly. However, I did not hesitate to borrow examples and terminologies from multiple disciplines, so that you will find "dopants" and "cyclic voltammetry" jostling side by side with "ligands," soil samples, and operando experiments in catalysis.
Most likely, however, the first thing that struck you when you leafed through this book was the cartoon characters. Have we really come, you may have wondered, to the point that sophisticated scientific ideas have to be livened up by talking kangaroos and monocle-wearing ducks?
xv Actually, using colorful characters to disseminate scientific ideas is not new. Galileo, for instance, in his preface to the Dialogue Concerning the Two Chief World Systems, writes:
I have thought it most appropriate to explain these concepts in the form of dialogues, which, not being restricted to the rigorous observance of mathematical laws, make room also for digressions which are sometimes no less interesting than the principle argument.
The question of whether it is better to prepare a sample for XAFS measurements by spreading powder on tape or by diluting it and pressing it into a pellet may not be as weighty as whether the Sun circles the Earth or vice versa, but it lends itself to a similar treatment. While XAFS experts usually agree on the result of an analysis, there is great variety in the strategies they use to get to that result. Rather than clutter this book up with a formal discussion of each approach, I put them in the mouths of seven characters, each of whom is then free to speak its mind without fear of derailing the primary narrative. The characters can also use asides to speak to different slices of the broad audience for which the book is aimed; a physicist might want to see the details of a mathematical derivation, a biologist particular tricks for dealing with fragile samples, an undergraduate something about the culture of scientific research, and a graduate student writing his or her first article a little about conventions in publication.
Galileo's approach, however, is not without its perils. One of his characters was the hapless Simplicio, an earnest follower of the old, Aristotelian ideas. His role in the dialogues was to advance common but incorrect arguments that could then be knocked down by the others. Unfortunately, Galileo's enemies suggested to Pope Urban VIII that Simplicio was in fact modeled after His Holiness the Pope. This did not prove helpful to Galileo's subsequent career.
While I don't expect this work to lead to a trial for heresy, I am alert to the possibility that some readers may attempt to identify the characters with particular experts in the field. It seems wise, therefore, to briefly discuss how they were developed and how they are used.
The characters were created by three of my undergraduate research assistants: Blaine Alleluia, Sydney Alvis-Jennings, and Lauren Glowzenski. These three had a practical knowledge of XAFS and used it to develop the list of characters, including the basic approach each would express and the animal that would represent them. Another undergraduate student, Kirin Furst (now the book's illustrator), then wrote an early draft of what is now Chapter 3, including comments from the characters. With their personalities thus established, I have gone on to develop them in the remaining chapters. Since these students had little knowledge or contact with others in the larger XAFS community, the characters are based on ideas, not individuals.

xvi Preface
Of course, they sometimes express sentiments that have been emphasized by one member or another of the XAFS community. But real experts incorporate traits from all of the characters. Whenever one of us emphasizes physical processes we are like Carvaka the owl; when we choose to begin with a fixed protocol we are like Robert the duck; when we think about XAFS in the context of a particular research problem we are like Kitsune the lemur, and so on. I have personally said things that come out of the mouths of each of the characters and that includes my own incarnation of Simplicio, now a cartoon dinosaur, who often expresses ideas that I held at one point or another in my career and have since abandoned.
I have occasionally been asked about the names of the characters. Besides Simplicio, a tribute to Galileo's character of the same name, they are named after the late mathematician Benoît Mandelbrot, whom I once had the pleasure of seeing speak; Brigadier General Henry Martyn Robert, the American military engineer who authored Robert's Rules of Order; the Cārvāka (pronounced "Charvaka") school of ancient materialistic philosophy in India; the ancient Greek goddess Dysnomia; and Kitsune (pronounced Kit-soo-nay), the fox of Japanese folklore. Mr. Handy's name needs no explanation.

Introduction XAFS For My BIrthdAy
Aside from the Preface and a brief word at the end, this is the only time in this book that I will speak to you directly as the author. For the rest of the book, you will see conventional text accompanied by a panel of cartoon characters providing a running commentary.
Each of those characters represents one facet of my own approach to x-ray absorption fine structure (XAFS)-actually one facet of the approach of any successful practitioner in the field. When I sit at the beamline trying to make as much of my limited time as I can and I find myself tempted to take a shortcut, it is Dysnomia, the irreverent kangaroo, hopping on my shoulder to whisper in my ear. When I find myself wondering, as I analyze the spectra from a sample, what is physically happening in the sample, that is Carvaka, my grumpy owl. Mr. Handy, the excitable octopus, warns me when I am thoughtlessly about to make a mistake that has been made a hundred times before and reminds me how to correct it if I do. And so on down the lineyou will become familiar with these voices as you work your way through this book, and before you know it, they will be voices in your head, too.
But while they can spin tales that bring out particular features of XAFS collection and analysis, I thought it would be best to start with a story from my own career, something that gives you a taste of what this technique can-and can't-do.
I was a postdoc; it was my birthday, and somehow I found myself in the laboratory I had worked in as a graduate student, working feverishly on a problem whose solution had eluded me for years.
Years before, when I was a graduate student, one of the faculty members in my department (let's call him S.) had been researching various lithium-ion batteries, including ones based on pyrite (FeS 2 ). While S.
was not my advisor, the two had good relations, and our groups often helped each other out on projects. This particular project initially sounded rather manageable. An electrochemist overseas would measure the electrochemical properties of a lithium-pyrite electrochemical cell. We would then measure the iron XAFS at various voltages and after various numbers of cycles, hopefully confirming the speciation in each case.
As is often the case in electrochemical work, the list of likely phases for the iron atoms in the cells was fairly small: FeS 2 , FeS, Li 2 FeS 2 , Li x FeS 2 , and metallic iron.
At first, things went smoothly. Metallic iron exhibits XAFS spectra that are very different from the oxidized phases. For one thing, the fact that xxiii the iron atoms are reduced in comparison to the other phases results in an earlier onset of the x-ray absorption edge. In addition, scattering of ejected photoelectrons off of neighboring iron atoms produces a characteristic set of wiggles in the x-ray absorption spectra well above the edge (the EXAFS region). I quickly identified metallic iron as present in a few of the most highly cycled samples. In Chapter 6 of this book, we'll learn more about fingerprinting approaches such as this.
The other phases, however, were not so easy to untangle. If I had possessed good specimens of each of the phases in their pure form (standards), I could have used linear combination analysis (Chapter 7) to determine how much of each was present. But although I had good standards for FeS 2 , FeS, and metallic iron, those for the lithiated phases proved too hard to come by. My standard for Li 2 FeS 2 , for instance, had not had its composition verified by other techniques-the researcher who provided it was essentially guessing that it might be the desired material. In addition, the literature suggested that the structure of Li 2 FeS 2 found in electrochemical cells was quite different from the bulk crystalline form. In fact, when I compared an extended x-ray absorption fine structure (EXAFS) spectrum calculated using the published structure of bulk Li 2 FeS 2 to the spectrum of my standard, I found them to be considerably different. But without more information, it wasn't clear whether this was because the structure of electrochemically generated Li 2 FeS 2 was that different from the bulk or whether my standard was not Li 2 FeS 2 .
I now know that principal component analysis (Chapter 8) would have been a good tool for this problem, but at the time I was unfamiliar with that technique.
And so I resorted to modeling (Chapter 9), a powerful but time-consuming technique that was (and still is) my specialty. To model the spectra, I had to make guesses as to what each sample contained. For instance, I might presume a sample contained some metallic iron, some FeS, and some Li 2 FeS 2 . I allowed for modifications to the structure relative to the bulk crystalline forms, such as different coordination numbers and bond lengths. And I then used computer software to simulate the EXAFS spectra for my model and compare it to the experimental data.
This approach soon allowed me to rule out FeS in all of the samples-it just would not fit the data, no matter how I modified the structure. This was satisfying, as earlier work in the literature had argued against the presence of FeS as an intermediate. FeS 2 was also absent in all of the measured cells. (This may seem surprising at first, as these were nominally FeS 2 cells! But they had all been cycled at least 40 times, and it was well known that significant irreversible changes occurred during the first few cycles, suggesting that the starting material of FeS 2 was never regenerated.)
The approach also revealed that some of the spectra were consistent with either Li 2 FeS 2 (an electrochemical form somewhat different from the xxiv Introduction bulk crystalline structure) or mixtures of metallic iron and Li 2 FeS 2 . But about half of the electrodes showed evidence of an additional phase, both in the charge-discharge curves and in the XAFS. This additional phase was not any of the initial suspects.
And thus I was stumped. I would return to the problem again and again, only to be continually defeated. S. took to crying out one word whenever he saw me in the halls: "PYRITES!" This was his subtle way of reminding me I should continue to work on the problem.
Eventually, I wrote my dissertation (which thankfully had nothing to do with pyrites), graduated, and secured a postdoc hundreds of miles away. But still the calls and e-mails came: "PYRITES!" This project was not going to die a quiet death.
At last, I happened to be passing through the city where I had done my graduate work at the same time as the electrochemist from overseas. S. seized the opportunity to get us to agree to spend an afternoon sitting in my old lab discussing the problem. (He is a very persuasive fellow!) It just so happened that this one available day was my birthday, and that's how it turned out that I spent my birthday back in my old laboratory, working on a problem that had hounded me for years.
I had never met the electrochemist in person before. And we were both tired of this project. I had reached a dead end in my analysis, as had she.
We weren't sure what we were supposed to be talking about.
So I began to describe my dead end. I explained how the samples with the mystery phase appeared to include fully reduced iron, but that neither conventional iron metal nor any of its allotropes (face-centered cubic iron, for instance) were consistent with the EXAFS. It was as if there were neutral iron atoms without iron neighbors, but of course that didn't make any sense.
Except that the electrochemist thought it might make sense. She remembered seeing work in the electrochemical literature suggesting that isolated neutral atoms of metal could form and coordinate to materials like oxides or sulfides.
So I tried modeling the unknown phase as neutral iron atoms coordinated to the oxygen of the polyethylene oxide (PEO) we used as a matrix in our electrodes. And it worked! The model could reproduce the features of the measured spectra quite well.
I also tried a model where the neutral iron atoms coordinated to the sulfur in the lithium sulfide formed by the cell. This model also workedwith all the freedom that I was allowing my models (bond lengths, phase fractions, coordination numbers, etc.), the two models could not be distinguished solely based on the ability to reproduce the measured spectra.

Introduction xxv
But my colleague and I had additional knowledge about the system. When I used the model with iron bonded to oxygen, a good fit required a coordination number of 8 ± 1 oxygen atoms. When I used sulfur instead, the fit required 7 ± 1 sulfur atoms coordinated to the iron, a similar result. The PEO, however, was a preexisting matrix in our electrode, and the amount of iron was significant. Requiring each iron to have even six nearest-neighbor oxygen atoms would completely disrupt the PEO matrix, a result that seemed to us to be implausible. The Li 2 S, on the other hand, was forming and being consumed every time the cell was cycled anyway.
It was not unreasonable that it could end up in an atomic scale mixture with neutral iron atoms, so that an iron-sulfur-lithium nanocomposite was formed.
The result made physical and chemical sense, was in accord with the electrochemical measurements, and was consistent with the XAFS. We soon published the results (Strauss et al., 2003), and I no longer had to worry about hearing the cry of "PYRITES!" in the halls. All in all, it was not a bad way to spend my birthday.
Most XAFS analyses don't stretch on for years, but my experience with the pyrites project includes many aspects that are endemic to the technique. In XAFS for Everyone, we will see that the technique is not a "black box," providing definite answers to narrow questions. Rather it is a powerful scientific tool, requiring judgment and knowledge to wield effectively. Although nothing substitutes for the experience of applying XAFS to your own projects, this book is designed to shorten the learning curve, incorporating real-world examples, helpful tips, and general principles into a practical introduction to the technique. xxvi Introduction

Part I
The XAFS Experiment
Chapter

XAFS in a Nutshell

Something for Simplicio
That was a nice story from our author. I appreciate how the electrochemistry and XAFS worked together to answer a real-world question.
Note how it was necessary to think about what was actually happening within the system physically to distinguish between the two models.
I just like that it worked! Pardon me, but I'm new to all of this. I know some chemistry and a little physics, but I don't know anything about XAFS. I got the gist of the story, but only in a fuzzy way. Could you help me learn more?
Friends! We must not leave Simplicio behind. Let us help him out by providing a simple overview of XAFS now, leaving the more complicated details for later.
Thanks, Mandelbrant! 1
1.1 X-RAY ABSORPTION SPECTRA

X-Ray Absorption Spectroscopy
In an x-ray absorption experiment, a sample of interest is bombarded with x-rays of definite energy. Some of these x-rays are absorbed by the atoms in the sample, causing the excitation or ejection of a core electron. This absorption can be quantified by comparing the intensity of the incident beam to that of the transmitted beam, by measuring the fluorescence given off by the excited atoms as an electron fills the now-vacant core orbital (the core hole), or by measuring the ejected electrons as the core hole is filled (Auger electrons). Once the absorption is determined for one energy of incident x-rays, the energy is changed slightly and the process repeated. By stepping through a range of energies in this way, a spectrum is created. An example of an x-ray absorption spectrum is shown in Figure 1.1.
Several types of features can be seen in this spectrum:
• A gradual, nearly linear trend toward lower absorption with energy.
• A sharp rise in absorption above incident energies of about 7100 eV.
• Several small peaks and shoulders near or on that sharp rise.
• A gradual oscillation up and down relative to the general trend downward, seen from about 7150 eV to at least 7400 eV, and perhaps beyond. The amplitude of this effect decreases with increasing energy, and the oscillations also increase in breadth.
These features, or something like them, are common to most x-ray absorption spectra.
4 Chapter 1 -XAFS in a Nutshell

Background
The gradual trend toward lower absorption seen in Figure 1.1 is a basic property of the interaction of photons and matter: as a general rule, the probability of absorption of photons with atoms decreases as the energy of the photons increases.
Of course, there are many exceptions to this basic rule. And those exceptions tell us something about the material being examined.
Since the exceptions are what's interesting, the slow trends seen in x-ray absorption spectra are usually referred to as the background.

Edge
The sharp rise seen in Figure 1.1 is called an edge. It occurs because at energies below the edge x-ray photons do not have enough energy to excite electrons from some particular orbital, while above it they do. This leads to a sharp increase in absorption. For example, it takes approximately 7112 eV to excite an electron in the 1s orbital of iron, leading to a sharp increase in the absorption of iron-containing materials around 7112 eV, known as the iron K edge. (Excitations of orbitals from n = 1 states are referred to as K edges, n = 2 states as L edges, n = 3 states as M edges, and so on.)

X-Ray Absorption Near-Edge Structure
The peaks, shoulders, and other features near or on the edge are known as x-ray absorption near-edge structure (XANES). The interpretation of XANES is addressed in Chapter 6.

Extended X-Ray Absorption Fine Structure
The gradual oscillations above the edge are known as extended x-ray absorption fine structure (EXAFS). This phenomenon is discussed in more detail in Section 1.2.

BASICS OF EXAFS ThEORY

Fermi's Golden Rule
According to quantum mechanics, systems, when measured, exist in definite states. An atom may be in its ground state, for instance, or one of its electrons may be excited to a higher orbital, or an electron may be missing from the bound states of the atoms altogether, resulting in an ion.
A measurement designed to find the energy states of electrons in an atom will always yield definite answers: the atom either is in its ground state or is not; it has either 0, 1, or 2 electrons occupying its 1s orbital; and so on.
1.2 Basics of EXAFS Theory 5
Welcome, gentle reader! Allow me to introduce myself. My name is Robert, and I shall often comment in order to provide additional details that might detract from the flow of the main text. Allow me to note, for example, that XAFS spectra measured by fluorescence often do not show the decrease with energy discussed here, as we shall see in Chapters 3 through 5. You look unhappy, Carvaka. Is there something you would like to add?
I would like to make it clear that when you say fluorescence, spectra often don't "show" a decrease with energy; it's an artifact of the way the measurement is performed, and not a sign of the fundamental physics of absorption. An atom doesn't "know" whether you're measuring in fluorescence or transmission mode, and in fact you may be measuring in both.
But when a system is disturbed, it can exist for a time as a superposition of these possibilities. Only when it is measured in some way is one of the possibilities selected.
For instance, when an x-ray enters the region occupied by an atom, several things could happen: the x-ray could pass through unchanged, it could scatter off of the atom, it could be absorbed by an electron in the 1s orbital of the atom, and so on. Until a measurement is made, the system exists as a superposition of these possibilities, each with its own probability. According to Fermi's Golden Rule, the probability of each possibility coming to pass depends on the similarity of the proposed final state to the indeterminate state prior to measurement-the more similar, the more likely (Dirac 1927).

EXAFS Is Due to Interference of an Electron with Itself
If an x-ray ejects an electron from an atom, you can think of that electron (called a photoelectron) as a wave radiating out in all directions, with a wavelength λ given by
where h is Planck's constant and p is the momentum of the electron.
The electron wave can scatter off of nearby atoms, returning to the original, absorbing atom. Since it's a wave, it could interfere constructively or destructively at that point. If it interferes constructively, then there is more electron density at the absorbing atom, and the system looks more like the (neutral atom + photon) state that occurs before measurement, than if it were to interfere destructively. That means that constructive interference increases the likelihood of finding this state after measurement rather than, say, the state where the photon continues on without being absorbed.
If we treat the scattering of the ejected photoelectron off of a nearby atom as if it were a plane wave bouncing off of a soft boundary, we find that constructive interference at the location of the absorbing atom is achieved if the round-trip distance is a whole number of wavelengths, that is,
where D is the distance from the absorbing atom to the scattering atom and n is an integer. (The number 2 is there because the electron needs to travel from the absorbing atom to the scattering atom and back.)
6 Chapter 1 -XAFS in a Nutshell
In this context, "measurement" doesn't necessarily imply human intervention.
If, for instance, the x-ray goes on to interact with another atom farther down the beam path that provides indirect evidence that it was not absorbed by the first atom; a "measurement" has occurred.
Welcome, all! My name is Kitsune. We're not going to go into the mysteries of quantum mechanics deeply in this book. If you'd like to know more, you might want to consult an introductory text on the subject.
Since we are modeling the photoelectron as a plane wave (Box 1.1), and a plane wave is sinusoidal, the interference pattern should be as well. This leads to the probability of absorption being modulated by a factor χ:
Note that this function gives a maximum when Equation 1.2 is satisfied, as we expect.
Wavenumber k is a parameter defined by

MANDELBRANT'S PLAN
So the bottom line is that the probability of the absorption of an x-ray is enhanced if it leads to constructive interference of the ejected electron at the location of the absorbing atom, and the probability is reduced if it would lead to destructive interference there.
Oh, sorry, I don't think I introduced myself. My name's Dysnomia, and I like knowing the bottom line. I never liked derivations much; I leave that stuff to folks like Mandelbrant.
But friend Dysnomia, we can learn so much from thinking things through! Derivations are nothing more than ways of starting from simple assumptions to learn more complicated things. We can begin to learn about EXAFS, for instance, by thinking of the electron scattering off of a nearby atom as if it were a plane wave bouncing off of a soft boundary.
Mandelbrant, the photoelectron produced in EXAFS is not a plane wave, it's spherical! And "soft boundary" is a little vague.
True, friend Carvaka. But even though air resistance prevents a feather from falling as fast as a cannon ball, we are first taught in introductory physics that they fall at the same rate. Only later do we add in adjustments for phenomena such as air resistance, important though they may be. In just such a way, let us begin by treating the EXAFS photoelectron as a plane wave bouncing off of a soft boundary that does not change the phase of the wave, and then add back in complications one by one.

Relationship of k to Photon Energy
Equations 1.1 and 1.4, along with the definition  ≡ h 2π , can be combined to yield the useful relationship
Using basic physics, the momentum p of the photoelectron can, in turn, be related to its kinetic energy T:
(1.7)
where m e is the mass of an electron.
Finally, the kinetic energy of the photoelectron is equal (in our simple model) to the energy E of the incident photon, less whatever energy was necessary to remove the photoelectron from the absorbing atom, which we'll call E o :
Combining Equations 1.6 through 1.8 yields the result


(1.9)

EXAFS and Structure
We can already see why EXAFS can give us information about the structure of the material. As we scan through photon energy in the EXAFS region of an x-ray absorption spectrum, we are also scanning through photoelectron wavenumber. According to the proportionality in Equation 1.5, the spectrum should be modulated by an oscillatory factor.
In our simple model, the oscillations will be spaced regularly in k, which means, according to Equation 1.9, that they'll be more and more spread out as we go to higher energies. An examination of Figure 1.1 suggests that this is indeed the case.
But what makes these oscillations useful for characterization is that the spacing of the oscillations also depends on D, the distance between the absorbing and scattering atoms. The smaller the value of D is, the slower the oscillations occur as a function of k (and E).

Scattering Probability
The heuristic derivation in Section 1.2.2 is based on the model that the photoelectron scatters elastically off of a nearby atom at a distance D from the absorber. Of course, many other things could happen to the photoelectron. It could, for instance, scatter inelastically off of a nearby atom. If that happens, some of the energy of the photoelectron is lost, its wavelength changes, and its interference pattern is different. Or it could fail to scatter off of the atom at all. In the usual manner of quantum mechanics, each of these possibilities has a probability. We can, therefore, write the proportionality in Equation 1.5 as

2
(1.10)
Here, f(k) is a proportionality constant that is itself proportional to the possibility of scattering elastically off of the atom, but may also include other factors, such as geometrical ones. We've noted explicitly that the probability of scattering elastically depends on the wavenumber k (and thus the momentum) of the photoelectron.
A big atom with lots of electrons, such as lead, will usually scatter with much higher probability than a small atom with few electrons, such as oxygen. In addition, the dependence of f(k) on k is different for different elements, as is explained in Chapter 10. Thus, EXAFS can yield information about the type of atoms nearby the absorbing atom, as well as the distances to them.
Equation 1.10 is our first stab at "the EXAFS equation," but it is a very, very preliminary one. We'll spend the following several sections refining it.

Multiple Neighbors
One correction to Equation 1.10 that may have occurred to you is that there isn't only one neighboring atom the photoelectron can scatter off of. Unless you are working with a diatomic gas, there are likely to be several. Some may be closer to the absorbing atom, and some farther. They may be of the same species, or not.
Each of these scattering events contributes separately to modulating the absorption probability. In other words, we can describe the modulation as a sum of the modulations from scattering off of each neighboring atom (we'll label the different scattering possibilities by the subscript i):
1.2 Basics of EXAFS Theory 9
Before we go on, think of as many ways as you can in which Equation 1.10 is a simplified version of reality.
Even as we continue to fill in details, see if you can think of more. By doing that, you will come to better understand the EXAFS equation and its limitations.
Of course, sometimes several of those atoms will be of the same species at the same average distance. For example, consider a block of copper metal. Almost every copper atom is surrounded by 12 identical copper atoms, each the identical distance away (on average, anyway). We can group those 12 atoms together, by noting that they have 12 times the effect a single atom would have. This degeneracy is noted by the symbol N (see Chapter 10 for a more thorough discussion of degeneracy). Our equation now reads
Thus, EXAFS also provides information on the number of scattering atoms, as well as their identities and distances.

Multiple Scattering
So far we've discussed events where the photoelectron scatters elastically off of a nearby atom and then returns to the absorbing atom. This is known as single scattering or direct scattering. We could also, however, imagine the photoelectron scattering elastically off of one nearby atom, then off of another, and only then returning to the absorbing atom. This is known as multiple scattering. Multiple scattering does not require us to rewrite Equation 1.12, as long as we generalize the meaning of the factors. For a single scattering path, D i was the distance from the absorbing atom to the scattering atom. Since the photoelectron has to get from the absorber to the scatterer and back again, it is half of the total distance traveled by the photoelectron; that is, it is half of the path length.
For multiple scattering, we'll simply define D i in the same way, as half the total distance traveled by the photoelectron when following that path. For instance, suppose the photoelectron begins at absorber A and then scatters off of atoms X and Y before returning to the absorber A. To get the value of D i for that path, we would add up the distance from A to X, from X to Y, and from Y back to A, and then divide the total by 2.
For a discussion of how the degeneracy N i is defined for multiple scattering paths, see Chapter 10.

Phase Shifts
Equation 1.12 treats scattering atoms as if they're some sort of ideal "soft boundary," which do not change the phase of the photoelectron wave and yet reverse its direction instantaneously. The reality is, of course, more complicated; we'll examine it in detail in Chapter 10. For now, we'll simply observe that there should be a phase shift introduced into our equation. As long as we're putting in a phase shift anyway, we'll also switch from cosine to sine. (A sine function is, after all, just a phase-shifted 10 Chapter 1 -XAFS in a Nutshell
Multiple scattering can include more complicated sequences. Even diatomic gases exhibit some multiple scattering, such as the path that travels from the absorber to the scatterer, then back to the absorber, back to the scatterer again, and finally once more to the absorber.
Yeah, but scattering back and forth and back and forth like that doesn't usually contribute much to your spectrum. We'll talk more about this in Sections 9.3.1 of Chapter 9 and 14.5, and of Chapter 14. cosine function.) While we could equally well continue to use cosine, for historical reasons it is traditional to use sine in the EXAFS equation.

Spherical Waves
The photoelectron wave is not a plane wave, of course. It spreads out isotropically; that is, it is a spherical wave. One important ramification of this is that the wave spreads out, and thus the scattering probability drops as the square of the distance. We acknowledge that explicitly by writing
This means f i (k) is defined differently than it was before (also see Box 1.2).
In this form, and properly accounting for spherical wave effects on scattering, it is sometimes given the additional subscript "eff," short for "effective." Rather than clutter up the equation more than necessary, we'll follow common practice and leave it as f i (k), with context making it clear that it is the form appropriate for spherical waves.

Incomplete Overlap
Regardless of what the photoelectron does, the final state of the absorbing atom is not the same as the initial state. The photoelectron has been ejected from the atom, leaving behind a core hole. All of the other electrons thus feel more positive charge from the nucleus (i.e., it is not as well shielded), and the orbitals adjust to this change. The incomplete overlap can be phenomenologically modeled by an element-dependent constant, the amplitude reduction factor S o 2 :
This effect is modest but not negligible; S o2 typically has a value between 0.7 and 1.0.

Mean Free Path
Aside from scattering elastically off of nearby atoms, other fates can befall the photoelectron. It could scatter inelastically, perhaps exciting a valence electron from one of the scattering atoms or a phonon (vibration) in the crystal. Any event of this sort will remove energy from the photoelectron, thus changing its wavelength and the resulting interference condition. Because the number of different specific outcomes for this kind of event is very great, and because some will result in constructive 1.2 Basics of EXAFS Theory 11
Like f(k), the phase shift δ(k) depends on the species of the scattering atom.
See Chapter 10 for a discussion of the limitations of the S o interference at the absorbing atom and some destructive interference, the net result is to suppress part of the main channel of the EXAFS signal; that is, suppress χ(k) in Equation 1.15. The reason we can't just fold this suppression into our S o 2 factor is that the effect has a strong D dependence; the farther the electron has to go, the more likely something other than elastic scattering will happen to it.
In addition, the core hole isn't going to wait around forever. Sooner or later, an electron in a higher orbital will fall into the core hole, likely resulting either in fluorescence or in the ejection of another electron 12 Chapter 1 -XAFS in a Nutshell

BOX 1.2 ThERE IS NO SUCh ThING AS "ThE EXAFS EQUATION"
I get the D i 2 part of Equation 1.14, but where did that k in the denominator come from?
If you don't like it, it doesn't have to be there. I mean, f i (k) is already a function of k, so we could get rid of it by just redefining f i (k). Or we could redefine f i (k) so that there is a k 2 in the denominator. Or a k in the numerator. All those things have been done, and they've all appeared in the literature at one time or another.
What Dysnomia is trying to say is that, unlike the other factors we've discussed, k in the denominator doesn't correspond to a physical effect. It was chosen to make the definition and units of f i (k) consistent with those used in some other contexts. But depending on what you try to make the definition of f i (k) consistent with, you'll end up with different powers of k out front.
Perhaps, Carvaka. But it is good to have symbols mean the same thing to everyone. Thus, the International Union of Crystallography has stepped in (IUCr 2011) and made the version with k in the denominator the standard one, meaning that f i (k) has units of length.
But then the IUCr follows that up by talking about "other definitions" that have a k 2 in the denominator instead.
As we'll see, friends, the idea that there is such a thing as "the EXAFS equation" is a bit of a myth. There are many versions of the equation, written using somewhat different conventions, and emphasizing different aspects of EXAFS phenomena. While we will continue to talk about "the EXAFS equation," we should keep in mind that different versions are in use.
(i.e., an Auger electron). Either way, the absorbing atom will be in a different state, and thus the overlap between initial and final states used for Fermi's Golden Rule will be different. Once again, signal will be removed from the main channel.
Like the suppression due to inelastic scattering of the photoelectron, suppression due to decay of the core hole will also depend on the length of the photoelectron's path: the farther it has to travel, the longer it takes, and the longer it takes, the more likely the core hole won't be around anymore when it gets back. So both of the effects can be lumped together into a single factor:
λ(k) is called the mean free path of the photoelectron. It is primarily because of this term that EXAFS is a local phenomenon; it ensures that scattering off of atoms more distant than around 10 Å is usually negligible.

EXAFS Is an Average
So far, we've been discussing an EXAFS experiment as if a single photon is absorbed by a single atom, resulting in a single photoelectron. But in an actual experiment, there are millions of x-rays being absorbed by millions of atoms, and we're collecting the average. (In fact, that's how we measure a probability!)
If every absorbing atom were in an identical environment, then Equation 1.16 would be fine. But in a real material, the environments may differ. We'll divide those differences into four categories:
