Repository: Allow1707/RagMagistr

# 🧠 RAG System (Retrieval-Augmented Generation)

Этот проект представляет собой реализацию **RAG-системы (Retrieval-Augmented Generation)** — подхода, сочетающего генеративные языковые модели и поиск по внешней базе знаний. 

В проекте реализовано **две версии RAG**:

- На основе **HuggingFace** моделей
- На основе **OpenAI** (GPT + Embeddings)

---

## 📁 Структура проекта

```bash
project/
│
├── app/               # Основная функционал
│   ├── chroma_db/     # База данных хранящая векторстор
│   │── data/          # Файлы формата .txt которые используются для построения векторной базы
│   │── parsing_pdf/   # Модуль парсинга pdf в текст с помощью нейросети
│       ├── app.py

File: app/data/Kavai spectroscopy absorption.txt (part 1 of 2)
Absorption Techniques in X-ray Spectrometry

INTRODUCTION
X-rays are absorbed in matter and the energy of the X-rays is converted into the kinetic energy of photoelectrons, Auger electrons, secondary electrons, or fluorescent X-rays. The incident X-ray energy finally becomes the thermal energy of the absorber.
The amount of energy absorbed by a matter is usually estimated by a transmission method, but can also be estimated by measuring these secondary phenomena, such as photoelectrons, Auger electrons, secondary electrons, fluorescent X-rays, thermal radiation, and drain electric currents. The X-ray intensity of wavelength l before (I 0 ) and after (I) the transmission of a thin film of thickness d is expressed by I l D I 0 l exp[ µ i l r i d], where µ i l and r i are the mass absorption coefficient and mass density, respectively, of the ith element in the thin film and their dimensions are [cm 2 g 1 ] and [g cm 3 ], respectively. 1 -7 The mass absorption coefficient µ of a specimen which contains n kinds of elements is expressed by
where W 1 , W 2 , . . . , W n are the weight fractions of element 1, 2, . . . , n in the specimen. The wavelength dependence of the absorption coefficient µ l is clarified when log µ l is plotted against log l as shown in Figure 1; µ l values are taken from Henke et al. 8 in this plot. Henke et al. 8 tabulated µ l from Z D 1 to 92 at energy from 50 eV to 30 keV.
The plot of the mass absorption coefficients of matter against the incident X-ray energy or wavelength is called an X-ray absorption spectrum (XAS), where we find some jumps at particular X-ray energy, corresponding to K, L I , L II , L III , . . . Figure 2. 9 K, L I , L II , and L III denote electron deficiency states from 1s, 2s, 2p 1/2 , and 2p 3/2 orbitals, respectively. Arabic numerals 1, 2, 3, . . . have more recently been used in the subscript rather than Roman numerals I, II, III, . . . The electron configuration of one electron deficiency from the 2p orbital is expressed as 1s 2 2s 2 2p 5 3s 2 3p 6 for an Ar atom. This state has two energy levels corresponding to j D 1 2 and 3 2 states, where j is the eigenvalue of vector sum s C l, where s and l are called spin and angular momentum vectors, respectively, and the vector j is called the total angular momentum. These two states are written as 2p 1 1/2 and 2p 1 3/2 , or [2p 1/2 ] and [2p 3 /2 ]. The relation between the electron deficient state and the electron configuration is listed in Table 1. The s 1  state has a total angular momentum 1 2 , and the subscript 1 2 is usually omitted. The multiplicity of the state, which is crudely proportional to the spectral intensity, is 2j C 1.
The jump is called the absorption edge, and the wavelength is highly correlated with the atomic number similarly to Moseley's law 1 in X-ray emission spectra. Moseley's law in emission spectra is expressed as Equation ( 1):
where l is the X-ray wavelength, Z is the atomic number, and K and s are constants for a spectral series. The absorption coefficient is crudely proportional to Z 4 l 3 except for the edge jumps. The energy at which the jump is observed is called the threshold energy, but the definition of the threshold is not exact, because it corresponds to the transition from a core orbital to the lowest unoccupied orbital. The ionization limit is a few or a few tens of electron-volts higher than the edge energy. The mass per unit area is given by rd, where r is the mass density. The linear absorption coefficient µ l is defined by µ l D µr, and its dimension is [cm 1 ]. The Xray attenuation length 1/µ l is the length at which the X-ray intensity becomes 1/e after traveling in matter. The attenuation length of Cu Ka 1 X-rays (8047.8 eV) is 79 µm in aluminum, 4.2 µm in iron, 24 µm in copper, and 3.9 µm in lead. The attenuation length of Al Ka X-rays (1486.7 eV) is 9.2 µm in aluminum and 0.4 µm in iron. The intensity of X-rays emitted by a copper target X-ray tube is, however, attenuated by only half after transmission through 2-mmthick aluminum, but depends on the applied power on the X-ray tube, because the X-rays emitted from an X-ray tube are not monochromatic. Thus it should be noted that the X-ray shielding thickness for safety cannot be determined only from the monochromatic Xray attenuation length.
The linear absorption coefficient can otherwise be expressed as µ 1 D 4pb/l, where l is the X-ray wavelength and b the imaginary part of the complex refractive index (n D 1 d ib). 7 The atomic form factor, f D f 1 C if 2 , which is used in the analysis of X-ray diffraction, is related to the refractive index (Equations 2 and 3):
where N is the number of atoms in unit volume and r 0 D e 2 / mc 2 D 2.818 ð 10 13 cm is the classical electron radius (e the electron charge, m the mass, and c the speed of light). The real part f 1 is the Fourier transform of the electron density distribution in an atom. The relation between the absorption coefficient and atomic form factor is used in DAFS described below.
The mass absorption coefficient is the sum of two effects: photoelectric absorption and scattering of Xrays. The photoelectric absorption is the ionization of an inner-shell electron. Therefore, the absorption coefficient due to the photoelectric part can be calculated by the photoionization cross-section. 8 The scattering part is due to the Rayleigh (coherent) and Compton (inelastic) scattering of X-rays, but X-ray absorption spectra are often taken as if they represent only the photoelectric absorption effect, although the experimental spectra contain both effects.
The mass absorption coefficients or physically equivalent parameters 8,9 -13 and the absorption edge energy or wavelength 14,15 can be found in the literature. The value of the absorption edge energy is close to the electron binding energy, which is used in electron spectroscopy, ESCA (electron spectroscopy for chemical analysis) or XPS (Xray photoelectron (photoemission) spectroscopy). 16,17 The absorption edge jump is not exactly the same as the electron binding energy, because the absorption edge energy corresponds to the excitation of core electrons into the lowest unoccupied molecular orbital (LUMO) in the molecular orbital picture, or Rydberg state in the atomic orbital picture. The Rydberg state and continuum state threshold are clearly seen in rare gas X-ray absorption spectra but are not clear for condensed matter. The difference between the vacuum level and Fermi energy, which defines the highest energy of electrons in a conduction band, is called the work function, . This is another source of the difference between the electron binding energy observed in XPS and the absorption edge. The photoionization cross-sections 18,19 and the electron binding energies 20,21 can be found in the literature. The relation between the electron photoionization cross-section (barns) and mass absorption coefficient is simple when the angular dependence is averaged. 11 Absorption techniques in X-ray spectrometry are used to measure the X-ray absorption spectra using various methods described below, and to analyze the obtained spectral line shapes to obtain information on the element, oxidation state, concentration, atomic distance, coordination number, surface geometry, and reaction on solid surfaces, catalysts, or electrodes.

ACRONYMS AND A BRIEF HISTORY
The mass absorption coefficient plotted against the Xray energy is called the XAS. The X-ray absorption spectra of condensed matter near the threshold energy have fine structures as shown in Figure 2. Fine structures are sometimes observable at energies less than the threshold energy, and are called the pre-edge structure (Figure 3). 22 These fine structures are called the XANES, usually pronounced as ''zaenz''. The absorption fine structure will extend up to 1000 eV above the threshold energy, and thus it is called the EXAFS, 23 -26 pronounced ''eksafs''. XANES is restricted from the threshold to ca. 50 eV above (this energy approximately corresponds to kR D 2p, where k is the ejected photoelectron momentum and R the nearest-neighbor atomic
, where E is the photoelectron kinetic energy, E 0 the threshold energy, m the electron mass, and h Planck's constant. The photoelectron matter wave in a condensed system propagates as a spherical wave and forms a standing wave as shown in Figure 5. 9 Recently, XANES has come to be called near-edge X-ray absorption fine structure (NEXAFS), 27 pronounced ''neksafs''. All the fine structures including NEXAFS and EXAFS are grouped into the term X-ray absorption fine structure (XAFS), pronounced ''zafs''.
The history of the development of the understanding and application of XAFS has an interesting feature, as stated by Lytle et al., 28 Shiraiwa, 29 Stern, 30 and Lytle. 31 Barkla (after Stern 30 ) or de Broglie (after Lytle 31 ) firstly found the X-ray absorption edge. Although XANES was found for both solids and gases, EXAFS was found only for condensed matter such as molecules, solids and liquids. EXAFS was first reported by Fricke in 1920 32 and was theoretically interpreted by Kossel. 33 He explained that the fine structure was due to the excitation of inner-shell electrons to an unoccupied level. This theory was valid for XANES, and thus XANES was called the Kossel structure. The Kossel theory was called short-range order (SRO) theory, because the electronic structures of unoccupied levels are mostly determined by orbital hybridization between the center atom and the nearest-neighbor atoms. On the other hand, Kronig 34 explained that fine structure was the result of the diffraction of photoelectrons as a matter wave when moving in a conduction band of a solid. The electron matter wave travels in a solid when the wavelength of an electron l e does not satisfy the Bragg condition, 2d sin q D nl e . When the Bragg condition is satisfied, then the electrons are scattered and leave the solid. His theory explained EXAFS and thus EXAFS was called the Kronig structure. His theory was called the long-range order (LRO) theory because the band structure is determined by the long-range periodic boundary conditions. Hayasi 35 considered that the electron waves that satisfied the Bragg condition form a standing wave in a solid, and thus the electron transition from an inner orbital to a standing wave state yields a maximum of X-ray absorption. Shiraiwa et al. 36 and Kozlenkov 37 improved the SRO theory to explain the EXAFS, but their method needed to solve a Schr ödinger equation to obtain the EXAFS. Sayers et al. 38 proposed a Fourier transform method to obtain local structural information on condensed systems. Owing to their Fourier analysis, we do not need to solve the Schr ödinger equation directly to obtain the local structure of matter. EXAFS had at that time great potential to be developed as a powerful method of analyzing the local structure of matter. The inelastic mean free path (IMFP) of a photoelectron is usually 2 nm. When the photoelectron is scattered inelastically, the coherence is forgotten. The coherent length, i.e. the length within which the electron matter waves emitted from a single source can interfere with each other, is an important length to apply in the EXAFS method to analyze a condensed system. When the IMFP is included in the LRO theory, it is equivalent to the SRO theory. The XAFS represents the unoccupied electron density of states for atoms, molecules, solids, or liquids. One of the inner shell electrons, say a 1s electron, is excited into a discrete or continuum unoccupied state by the incident Xray photon. The transition probability from the 1s to the unoccupied state equals the X-ray absorption intensity (only the photoelectric part is considered here), and thus the plot of the intensity against the incident X-ray energy is the XAS of a specimen. XANES is chiefly due to the transition from the inner shell to the unoccupied discrete level (Figure 6), and EXAFS is to the unoccupied continuum level.

X-RAY ABSORPTION NEAR-EDGE STRUCTURE

Chemical Shift and Line Shape
The XANES spectra show both the line shape modification and chemical shift 39 of the absorption edge or peak. Figure 7 40 shows typical examples for the S K edge for Na 2 SO 4 , Na 2 SO 3 , and Na 2 S 2 O 3 . The sharp and prominent absorption peak shown in Figure 7 40 is called the ''white line''. This is because in the early days of X-ray experiments a white line developed on the X-ray film was observed. The white line for insulators is usually sharper than that for metals, because it corresponds to a 1s ! p Ł electron transition, where the asterisk denotes an unoccupied antibonding orbital. The p Ł state is usually a sharply localized state. The metal has a broad conduction band, and thus the absorption spectra show an edge jump but not a white line.
The white line energy plotted against the oxidation number of sulfur is shown in Figure 8. 41 The source of the chemical shift is both the unoccupied level shift and core level shift. The range of the unoccupied level shift ranges from the Fermi level (D0 eV) to the band gap energy (Da few electron-volts). The core level shift is due to the screening of core electrons by valence electrons; if the atom is negatively charged then the core level is shifted to a shallower binding energy, and if an atom is positively charged then it is shifted to a deeper energy. The source of the core level shift is the same as that of an ESCA chemical shift.
In Figure 9 42 is shown another example of a chemical shift of the absorption edge for Al compounds: Al metal, AlN, and four-and six-fold coordinated oxides. The Al O distance of four-fold coordinated aluminum oxide (0.17 nm) is shorter than that of six-fold coordinated oxide (0.19 nm), because the oxygen ions interfere with each other and cannot be close to the Al atom for six-fold coordinated oxide. Thus the orbital hybridization of fourfold coordinated oxide is stronger than that of six-fold coordinated oxide, and consequently the six-fold form is ionic and the four-fold form is covalent. The effective positive charge of six-fold coordinated Al 3C is larger than that of four-fold coordinated oxide. The chemical shift of six-fold coordinated oxide is larger than that of fourfold coordinated oxide. The shift is strongly correlated to Pauling's electronegativity 43 of the neighboring atom, because the electronegativity determines the effective charge of the ion. The unoccupied discrete level is composed of Rydberg states in the atomic picture, p Ł and s Ł orbitals in the molecular-orbital picture (the asterisk denotes an antibonding molecular orbital), or conduction bands in crystals. The s Ł transition, which is formed in a potential well of neighboring atomic potentials, is called the shape resonance (Figure 4).
While the 1s ! p Ł transition is a sharp white line, the 1s ! s Ł transition usually results in a broad and weak hump at higher energy, 44 which is called the shape resonance. The term shape resonance is used in the field of atomic spectra. The excited state or ionized state is bound in a potential wall, because of the centrifugal force potential of a high angular momentum orbital such as an f orbital, or surrounding potential such as F in SF 6 . However, as shown schematically in Figure 4, such a surrounding potential does not have sufficient height to enclose the electron, but a weak resonance is observable. This is the origin of the term shape resonance.
The pre-edge structure shown in Figure 3 above is observed for the K edge of transition metal compounds whose local symmetry around the X-ray absorbing atom is T d (tetrahedral). On the other hand, it is not observable for locally O h (octahedral) symmetry solids. This pre-edge is sometimes said to be an electric quadrupole transition from 1s to 3d, whereas ordinary optical absorption is the electric dipole transition (1s ! 2p or 2p ! 3s, 3d). The quadrupole transition probability is, however, very weak, as shown in Table 2, where the probability is calculated by the Dirac -Fock method. 45 The origin of such a strong absorption as shown in Figure 3 is due to the electric dipole transition. The unoccupied p orbitals strongly hybridize with the d band for tetrahedral symmetry compounds based on the group theory as shown in Table 3, 46 where both p and d orbitals belong to the t 2 orbital. Thus the electric dipole transition is strongly observed at the energy of an empty d band. On the other
Br, and I). The vertical bars show calculated spectra for [Co(NH 3 ) 6 ] 3C . Peak A is due to the electric quadrupole transition but still mixed with the p orbital owing to the skewing of the molecular structure from exact octahedral symmetry. (Reproduced by permission from Sano. 47 © 1988 The American Chemical Society.) hand, p and d orbitals never mix with each other for O h symmetry, as shown in Table 4, 46 where the p orbital belongs to t 2u and d belongs to e g and t 2g . Therefore, the p transition emerges at a different energy from the empty d band for octahedral symmetry compounds. The true electric quadrupole transition is very weak, as shown in Figure 10. 47 However, even in this case, the observable strength is due to the hybridization of the p character into the empty d band. The intensity and energy shift of the pre-edge peak are good indices for fingerprinting the chemical environment in the compounds, especially for biological samples. 48 The chemical shifts of reference samples are measured and plotted against the electronegativity, and then the neighboring atom type is estimated for an unknown material from the chemical shift of the absorption edge.
After the discovery of high-temperature superconductors, 49 the understanding of the electron correlation effect of transition metal compounds 50 and rare earth compounds has been greatly improved by the study of XPS. Consequently, the understanding of the correlation effect, i.e. how the hole left in the final state of photoionization interacts with d holes in transition metal compounds, has developed substantially. Many reports have been published concerning the electron correlation effect on the XANES line shape of complicated materials. 51 Mixed-valence rare earth compounds are clearly observed by the measurement of XANES, as shown in Figure 11, 52 but the intensity ratio sometimes does not directly represent the mixed-valence components because of a dynamic electron transfer, i.e. correlation effect, due to the core hole screening. 53 The peak decomposition of XANES spectra into Eu 2C and Eu 3C , as shown in Figure 11, yields a rough estimate of the mixed-valence state. However, the core hole created by the X-ray absorption rearranges the valence electrons and thus the peak intensity does not always represent the exact The dashed-dotted and the dashed spectra indicate the Eu 2C and Eu 3C final state components, respectively. (Reproduced by permission from Wortmann et al. 52 © 1991 The American Physical Society.) portion of the Eu 2C and Eu 3C states before the X-ray is absorbed.

Calculation Method for X-ray Absorption
Near-edge Structure Spectra
The electronic states of photoelectrons whose kinetic energy is from a few electron-volts to a few tens of electron-volts are treated as conduction electrons in a conduction band. Thus a multiple scattering (MS) method or Green's function method, which has been used to calculate the electronic structure of conduction electrons near the Fermi energy in metals, is applicable to calculate the XANES of materials. The line shape of a XANES spectrum represents the partial and local electron density of states of the X-ray absorbing atom. 54 Hence any kinds of electronic structure calculations other than the MS theory, such as the LCAO-MO (molecular orbital derived from a linear combination of atomic orbitals) method or the APW (augmented plane wave) method, are also applicable to interpret the near-edge fine structure. One of the most popular methods for calculating XANES spectra is the MS theory.
In the MS theory, a sphere of radius r i centered at the ith atom is considered, and the solid is divided by spheres. A spherically symmetric atomic potential V r is put inside each sphere and the potential equals zero or constant outside the spheres. This is called the muffin-tin (MT) potential. The wave function in the solid is expressed as the overlap of spherical Bessel functions (radial part of the wave function) multiplied by the spherical harmonic functions (angular part of the wave function).
The wave function y r of a photoionized electron is scattered by an atomic potential V r near the ionized atom, and finally it becomes itself after being scattered many times (Equation 4)
exp ikjr r 0 j jr r 0 j V r 0 y r 0 dr 0 4
where k 2 D e is the kinetic energy of a photoelectron and k is real for e > 0 (photoionized electron), exp ikjr r 0 j / jr r 0 j represents a spherically expanding wave, and V r is the MT potential. This method is called the MS method, Green's function method, or Korringa -Kohn -Rostker (KKR) method. 55 The KKR method is only exact for solids that have translational symmetry, or periodic boundary conditions. Small clusters, molecules, amorphous or surface adsorbates have a lower symmetry, and it is difficult to apply directly the KKR method. Thus the cluster calculation method was proposed by Johnson 56 and was called the multiple scattering Xa (MS-Xa) method, because Slater's Xa exchange potential 57 is used in place of the Hartree -Fock (HF) exchange integral. The Xa method is also called the (Reproduced by permission from de Groot et al. 60 © 1990 The American Physical Society.)
Hartree -Fock -Slater (HFS) method, and recently it has been developed as a local density approximation (LDA) theory. The calculation method for XANES spectra is a modified MS-Xa method. 58 In another way, the MS method is the expansion of the wave function of positive energy by an infinite sum of the spherically outgoing and incoming scattering waves. The electrons excited into the continuum level have a wave function of a standing wave formed by the infinite number of incoming and outgoing spherically traveling waves. That is to say, a wave whose intensity is V r 0 y r 0 coming from every point r 0 in space is synthesized and forms a wave y r at point r. This method produces a wave function similar to the APW method, which is an appropriate method to calculate a metallic band structure, but APW requires a greater number of basis functions than the MS method.
The wave function at point r is the sum of all the scattered waves multiplied by the phase factor. The LCAO-MO method is another choice for calculating the electronic structures of solid or molecules, and is thus applicable to the calculation of XANES spectra. 59 An atomic calculation yields a satisfactory agreement between experiment and theory, as shown in Figure 12, 60 after the inclusion of the perturbation of crystal field splittings. Bragg reflection of electrons in a crystal reproduces a rough XANES spectrum. 61

THEORY OF EXTENDED X-RAY ABSORPTION FINE STRUCTURE

Single Scattering Theory
Whereas MS of photoelectrons in a solid is a good approximation to treat XANES, because the electron kinetic energy of the EXAFS region is very high, single scattering is a good approximation to EXAFS except for special cases. The wave function f k r of a photoelectron scattered by a single atom is asymptotically expressed by Equation ( 5):
where f # is the scattering amplitude and # is the scattering angle (# D 0 °for forward scattering and # D 180 °for backscattering). The scattering amplitude of an electron of velocity v scattered by an atom of atomic number Z is expressed by the first Born approximation (Equation 6):
where e and m are the charge and the mass of an electron, respectively, and A # is the atomic structure factor for X-rays, given by Equation ( 7):
sin kr kr r r r 2 dr 7
where k D 4pmv/h sin #/2 is the change in electron momentum before and after the scattering and r r is the charge distribution in an atom. The forward scattering amplitude crudely depends on the atomic number in a way such that (Equation 8)
in atomic units, because (Equation 9) 62 Z D 1 0 4pr 2 r r dr 9
where h i denotes an average. The calculated scattering amplitude is shown in Figure 13. 63 The EXAFS is expressed by Equation (10): 64
2m hn E 0 /h is the photoelectron wave vector, N j is the number of nearest neighbors, jf k, p j is the backscattering amplitude, and R j is the distance from the center atom. The exponential term contains the Debye -Waller-like vibrational effect and dumping. The dumping due to the finite coherent length of the photoelectron, exp[ 2R j /l k ], is multiplied for a more exact expression. The Debye -Waller factor contains both effects of thermal vibration and geometric randomness. The oscillating part of the EXAFS equation, sin 2kR/ kR 2 , if plotted as a function of kR, is the EXAFS oscillation. The EXAFS oscillation amplitude is larger when the atomic number of neighboring elements is higher. For example, the Si K edge EXAFS oscillation amplitude of Si is stronger than that of SiO 2 , because the atomic number of Si is higher than that of O. The white line of SiO 2 is sharper and stronger than that of Si. Hence the EXAFS oscillation and the white line intensity do not directly indicate the concentration of the atom in the analyte. However, the edge jump is a good measure of concentration, and the measurement of edge jump could determine the concentration without a working curve, as shown in Table 5. 65 The effect of thermal vibration on the line shape of X-ray absorption spectra is shown schematically in Figure 14. 44 This is the line in the XANES region. Similarily, the EXAFS oscillation becomes unclear owing to thermal vibration. As the atomic number becomes higher, the core hole lifetime becomes shorter. A shorter lifetime of the inner shell level indicates that the energy of the inner shell becomes vague because of Heisenberg's uncertainty principle. Consequently, the EXAFS oscillation of the K spectrum for higher atomic number elements is not clear compared with that of the L edge spectrum of the same element.
The IMFP of photoelectrons is a function of kinetic energy for a particular material, as shown in Figure 15. 66 It is 1 -2 nm for the usual EXAFS experiments. Hence the photoelectron is only coherent within a few nanometers, and it probes the local structure within the IMFP. Thus 1 -2 nm regularity, usually up to the next-nearest neighbors, in the structure is sufficient for the EXAFS oscillation to emerge.

Relation to Other Techniques (X-ray Photoelectron
Diffraction, Low-energy Electron Diffraction, X-ray Fluorescence Holography)
X-ray photoelectron diffraction (XPD) 62 is used to study the local structure of surfaces. The photoelectron intensity as a function of detected polar and azimuthal angles is measured in this technique. The photoelectron intensity is anisotropic in its detection angle. This effect is due to photoelectron diffraction, but roughly speaking it is due to the photoelectron's forward scattering by the nearestneighbor atoms around the photoelectron-emitting atom. XPD uses forward scattering of photoelectrons; EXAFS uses backscattering of photoelectrons.
Recently XPD has been treated as photoelectron holography (PEH). 67 The intensity distribution of the photoelectrons of a single crystal is measured and Fourier transformed, and then a local atomic structure of the single crystal near the photoelectron-emitting atom can be constructed. The phase shift of electron waves scattered by a neighboring atom makes the analysis of the Fourier transform for PEH complicated. The angular distribution of the X-ray fluorescence intensity is measured and the Fourier transform of the angular distribution reconstructs the crystal image. This is called X-ray fluorescence holography (XFH). 67 XFH is free from the phase shift problem, but this method is bulk sensitive, whereas XPD and PEH are surface sensitive.
Low-energy electron diffraction (LEED) 68 is a surface crystallography experimental method where electrons of a few hundred electron-volts impinge on a single crystal and a diffracted electron pattern is observed. The penetration depth of these energy electrons is a few nanometers, hence this method is surface sensitive. Electron diffraction requires a periodic structure of at least 10 nm on the surface, hence the LEED method cannot probe the structure clusters of a few nanometers on a surface.

DATA ANALYSIS AND SOFTWARE PACKAGES FOR X-RAY ABSORPTION FINE STRUCTURE
The measured (Figure 16a) X-ray absorption spectral energy is converted into photoelectron momentum. The smooth background µ 0 E , which means an isolated atom absorption coefficient, is subtracted from the observed value µ E and normalized according to Equation (11):
Photon energy (eV) Then this is Fourier transformed as shown in Figure 16(c), and a radial distribution function is obtained. To obtain the coordination geometry, measurement of the polarization-dependent EXAFS oscillation is important, as shown in Figure 17(a) and (b). 70 An example of S K edge spectra of CS 2 on a Cu (111) surface is shown in Figure 18. 71 A spline function or higher order polynomial determines the smooth background. Theoretically, the smooth background has a shape of tan 1 q at the threshold, because the discrete absorption line shape is a Lorentzian function and its sum in a Rydberg series becomes tan 1 q as shown in Figure 18.
An incident X-ray beam forms a standing wave in a large-sized single crystal. In this case, additional fine structure, the 1985-eV structure in Figure 19, 72 for example, depending on the incident angle of X-rays, is observable. The standing wave profile is sensitive to the location of impurity atoms in a crystal, i.e. which site in the lattice. The use of standing waves is one of the surface analysis methods, but sometimes interferes with obtaining c k , as shown in Figure 19.
Another effect interfering with the observation of c k is the multiple ionization effect. The effect of an additional one or two electrons ionized from outer shell(s) is not negligibly small. 73 The double ionization probability is sometimes more than 30% of single K shell ionization. This is a source of error in EXAFS analysis.
EXAFS Fourier analysis is sometimes not easy when additional peaks such as multiple ionization, standing wave structure, and impurity peaks originating from the analyte, X-ray source, or X-ray optics emerge.
Data analysis methods have been developed and several standard computer programs are now available.

INSTRUMENTATION

Laboratory Extended X-ray Absorption Fine Structure
To measure the X-ray absorption spectra, a strong X-ray source of continuous energy is required, such as white radiation from an X-ray tube or synchrotron radiation (SR). A metallic wheel is rotated in vacuum and a high electric potential is applied between the wheel and a filament. Thermal electrons are emitted from the filament and bombard the wheel target. Water flows inside the wheel to cool it against heating by the electron bombardment. To eliminate the heating, the wheel is rotated. Therefore, this type of rotating anode X-ray tube produces one order of magnitude stronger X-rays than the ordinary sealed X-ray tubes. The electron deceleration at the metal target converts the electron kinetic energy into X-ray energy. The X-rays thus produced are continuum X-rays in addition to characteristic X-rays and the maximum energy is the acceleration electric potential applied. The X-rays from the X-ray tube are then monochromated by a crystal monochromator using the Bragg diffraction condition. Then the monochromatic X-rays are incident on the specimen as shown in Figure 20. 74 Sometimes, to compensate for the weak source intensity, a position-sensitive proportional counter is used as shown in Figure 21. 75 However, the very simple experimental set-up shown in Figure 22 76 is sometimes used.

X-ray source
Bent crystal (Reproduced by permission from K. Sakurai, 'High-intensity X-ray Line Focal Spot for Laboratory Extended X-ray Absorption Fine-structure Experiments', Rev. Sci. Instrum., 64, 267 -268 (1993). © 1993 American Institute of Physics.)

Synchrotron Radiation Extended X-ray Absorption Fine Structure
Recently, SR has frequently been used as an X-ray source. Synchrotron is the name of an electron (or positron) accelerator made of an ultrahigh vacuum (UHV) ring and electrons rotating inside the ring. High voltage is applied to the rotating electrons using variable-frequency radio waves and the frequency is synchronized with the electron rotation during the acceleration of the electrons in the ring. When the electron speed reaches close to the speed of light, a very sharp X-ray beam is emitted in a tangential direction because of the relativistic effect. This X-ray beam is called the SR. Usually SR from a storage ring is used. A ring in which electrons (or positrons) are rotated at a certain constant speed is called the storage ring. Usually electrons accelerated to a sufficient speed by a synchrotron or a linear accelerator are injected into the storage ring, and the tangential radiation when a magnet bends the electron beam is used as an X-ray source. 77 The SR thus produced from a bending magnet is continuous over a wide range (more than 1000 eV) of X-ray energy and a few orders of magnitude stronger than the rotating anode X-ray tube. The smaller emittance indicates the electron orbit stored in a storage ring being sharpened, but practically it indicates a smaller X-ray beam size and higher photon density. The emittance is measured in meter Ð radians (m Ð rad). The emittance is a measure of beam quality. The smaller the emittance, the more the beam becomes parallel. The SR is monochromated by a single crystal. Continuous X-rays from a bending magnet are most convenient for X-ray absorption spectroscopic experiments. The rotating axis of monochromator crystals is parallel to the electric vector of the SR X-rays to make good use of the X-rays. To obtain stronger X-rays, SR from an undulator or wiggler beam line is used. The undulator and wiggler are insertion devices in the storage ring, and made of many strong permanent magnets. The electron beam in the storage ring is undulating when it goes through an undulator, and a coherent quasimonochromatic X-ray beam is produced. It consists of many harmonics and each harmonic has a narrow (say 100 eV) bandwidth. By changing the magnet gap width, the peak energy of the X-rays from the undulator is controlled; the wider the gap, the lower is the energy. Thus, to scan the energy over 1000 eV continuously using an undulator, both the undulator gap and monochromator crystal rotation should be controlled simultaneously. This is a difficult task but now routinely done in some SR undulator beam lines. An undulator can produce a few orders of magnitude stronger X-rays than a bending magnet beam line. If the X-rays produced by undulating by magnets are not coherently interfered, such an insertion device is called a wiggler. X-rays from a wiggler are not strong compared with those from an undulator but are continuous in energy, and thus much easier to use in X-ray absorption experiments than those from an undulator. An example of the experimental set-up of a wiggler is shown in Figure 23. 78 SR facilities are classified into first-, second-, and thirdgeneration sources. The first-generation synchrotrons were particle accelerators, and spectroscopists parasitically used the SR. Such SR was unstable. The secondgeneration synchrotrons use a storage ring to obtain SR but the emittance is still not small enough, i.e. 10 7 mrad. The emittance of the third-generation synchrotrons have emittance as small as 10 9 m Ð rad. Such a small-emittance storage ring requires a large-radius electron orbit because a large number of magnets are required to keep the electron beam cross-section small. The fourth generation of synchrotron has not yet been constructed and not defined, but may be a free electron laser facility using an electron accelerator. The third-generation SR facilities are tabulated in Table 7, and the second-generation SR facilities can be reached via the links of the Web pages listed.
The first crystal in the monochromator used in an SR beam line experiences a high heat load, and the lattice constant is slightly different from the second crystal. The crystal optics should be cooled by flowing water. To adjust the difference in the lattice constant between the first and the second crystals, usually one of the two crystals is independently finely moved by a piezoelectric mechanism. The adjustment of the two crystals should always be monitored for the measurement of EXAFS for the 1000-eV range. The monitoring of the adjustment is done by measuring the incident X-ray intensity, which is maximized at every energy point scanned.

Secondary Yield Techniques and Applications
The intensity of the monochromated X-rays is monitored by an ionization chamber. X-rays pass through the ionization chamber (I 0 ) and are then incident on a specimen, and the transmitted X-ray intensity is measured by another ionization chamber. The XAS is the plot of log I/I 0 against the X-ray energy. The absorption spectra are usually measured by this transmission method as shown in Figure 24(a). 79 When the X-rays are absorbed strongly by the sample, the secondary responses such as photoelectron intensity, sample electric current intensity, secondary electron intensity (electrons whose kinetic energy < 50 eV is mostly the secondary electrons), Auger electron intensity, and X-ray fluorescence intensity become strong. Therefore, equivalent spectra to the absorption spectra are measurable by these secondary phenomena such as photoelectron intensity, secondary electron intensity, Auger electron intensity (Figure 24b), sample drain current (Figure 24c and d), X-ray fluorescence intensity (Figure 24e), ion intensity due to photostimulated desorption, and other secondary techniques.
The photoelectron intensity for a single crystal has an anisotropy with respect to the observed direction because of the photoelectron diffraction. The angular average of the photoelectron intensity measured as the change in incident X-ray energy is the XAS. This method is called the photoelectron yield method. If Auger electrons are detected, this is the Auger electron yield method. The intensity of Auger electrons from a single crystal also has an angular anisotropy. The detection angle is therefore important for interpreting the observed data for these electron yield methods. Many kinds of electrons are detected, such as secondary electrons, core photoelectrons, valence photoelectrons, and Auger electrons, as shown in Figure 25(a -c). 80 The different kinetic energy electrons correspond to the different probing depths. Thus the electron yield spectra are a mixture of various depth spectra as well as a mixture of various processes of electron production. The relation between the X-ray absorption process and the electron emission process is neither direct nor clear.
