Repository: Allow1707/RagMagistr

# 🧠 RAG System (Retrieval-Augmented Generation)

Этот проект представляет собой реализацию **RAG-системы (Retrieval-Augmented Generation)** — подхода, сочетающего генеративные языковые модели и поиск по внешней базе знаний. 

В проекте реализовано **две версии RAG**:

- На основе **HuggingFace** моделей
- На основе **OpenAI** (GPT + Embeddings)

---

## 📁 Структура проекта

```bash
project/
│
├── app/               # Основная функционал
│   ├── chroma_db/     # База данных хранящая векторстор
│   │── data/          # Файлы формата .txt которые используются для построения векторной базы
│   │── parsing_pdf/   # Модуль парсинга pdf в текст с помощью нейросети
│       ├── app.py

File: app/data/XAFS+Techniques+for+Catalysts%2C+Nanomater.compressed.txt (part 1 of 20)
History and Progress of X-Ray Absorption Fine Structure (XAFS)

Table 1. 1 The history and progress of XAFS (continued) eV after XANES) as shown in Fig. 1.2 (described in Chap. 2 in detail). XANES is associated with the excitation process of a core electron to bound and quasi-bound states, which is especially sensitive to oxidation state (valence) and coordination symmetry of the absorbing atom. EXAFS oscillations are approximately expressed by the sum of the sinusoidal functions of many shells on the basis of single scattering theory involving multiscattering effect by Eq. (1.1), which is usually used as a fitting function.
ð1:1Þ where k, S 2 0 , R i , N, F, ϕ, λ, and σ represent photoelectron wave vector, reduction factor by multiple scattering effect, ith species at distance R, coordination number, back scattering amplitude function, phase shift function, mean free path of photoelectron, and Debye Waller factor, respectively. EXAFS can provide structural information on bond distance, coordination number, and atomic species of the neighbors of the absorbing atom. Thus, XAFS can determine the chemical state and local bonding structure for a selected atomic species. XAFS can be applied to any sorts of functional materials such as catalysts, sensors, biomaterials, fuel cells, secondary batteries, electronic devices, optical and magnetic devices, thin films, nano-medicines, etc. without requirement of long-range ordering in structures, in any atmospheres such as gas phases, liquids, solids, vacuum, reaction conditions, etc., at low-high temperatures, for any mixtures and composites. XAFS has great advantages in deciding molecular-level structures and electronic states of a variety of materials not only in a static state but also in a dynamic state (in situ/operando conditions), which are not possible by other techniques due to their theoretical and experimental analysis limitations. With these advantages as base, the weak points of XAFS are also noted as follows. The XAFS information is one dimensional one averaged over all absorbing atoms with different local structures and environments involved in a sample. The XAFS curve-fitting analysis is not precise in contrast to XRD analysis; e.g., error ranges of bond distance and coordination number are at least AE0.001 nm and AE10 %, respectively, for most samples of catalysts, nanoparticles, and surfaces. Although the XAFS curve-fitting results involve those error ranges, the XAFS techniques can provide significant structural parameters and electronic states for catalysts, nanoparticles, and surfaces in static and dynamic states, to which other modern physical techniques cannot be applied. Thus, the XAFS techniques have the unique and large advantages enough for scientific discussion on the physical and chemical properties of functional samples, but the XAFS analysis results may be further exactly discussed with the aid of other complementary experiments and theoretical calculations.
XAFS has had a great impact on catalyst research, identifying short-range structures and electronic states of many catalytic systems with nanocrystalline, Fig. 1. 2 The spectra and origin of XANES and EXAFS noncrystalline, or disordered phases [1][2][3]. The essence of catalytic functions and understanding of catalysis may be well characterized by advanced XAFS techniques, which have not been adequately addressed so much [4][5][6]. Pioneering XAFS works on supported metal catalysts were conducted by Lytle and his coworkers in 1970 years [7][8][9][10]. Typically, supported metal particles have usually particle sizes in the range of 1-2 nm diameter without long-range order and hence their structures cannot be targets with XRD. van't Blik et al. studied Rh clusters on Al 2 O 3 by EXAFS before and after CO adsorption [11]. They found that the Rh clusters with a Rh-Rh distance of 0.265 nm were disrupted to monomeric Rh atoms bonded to the surface through oxygen after CO adsorption. Sato et al. reported the first molecular structure of a supported catalyst with Mo dimer, determining both metal-metal bonding and metal-light element bonding at the surface [12]. In 1985, Iwasawa et al. reported the first example of in situ characterization of a SiO 2supported Mo dimer catalyst during the course of selective oxidation of ethanol to acetaldehyde with O 2 using an in situ XAFS cell as shown in Fig. 1.3 [13]. In the in situ XAFS observations the catalyst was treated under the ethanol reaction conditions and quenched by rapid cooling for the observation of key intermediate structures relevant to the catalytic reaction kinetics (see Chap. 21). XAFS has now become routinely used to elucidate the local structures and oxidation states of catalytic materials. XAFS techniques have developed and become essential tools in investigating chemical and physical states of practically real samples with higher Fig. 1. 3 An in-situ XAFS cell for XAFS measurements during catalyst fabrication and catalytic reaction processes complexity. For example, the electrocatalysis of polymer electrolyte fuel cells (PEFC) for automobiles proceeds at surface layers of small Pt nanoparticles on carbon support in a wet multiphase reaction field under potential-operating PEFC conditions. Recently, the practically real PEFC catalysts were directly measured and visualized by in situ time-resolved XAFS and spatially resolved nano-XAFS imaging techniques to understand and improve the PEFC performance and degradation, whereas they cannot be characterized by other analysis methods, such as XRD, TEM/SEM, SPM, XPS, FT-IR, Raman, ultrafast laser spectroscopies, etc. [14][15][16][17].
Finally, science and technology is the wisdom and spirit obtained by humanity through the long history of evolution and is the biggest contributor to the optimization of society. Through the diligent construction of modern science and technology we can build a sustainable society. We have great expectations for advanced XAFS and related techniques for catalysts, nanomaterials, and surfaces in our life and future. The following chapters treat with fundamentals, recent applications, and future prospects of XAFS.
Formally, the theory of XAS is based on Fermi's golden rule
which requires a summation over exact many-body final states F j i, with energies E F . However, practical calculations depend on the reduction of this relation to an effective, independent particle theory that takes into account several important many-body effects. The theoretical advances in recent years are the result of an improved understanding of these effects and accurate new approximations, in particular for inelastic losses and vibrational damping [6]. These developments rely on physics beyond the usual independent-particle approaches of quantum chemistry and condensed matter such as Hartree-Fock or density functional theory (DFT). Moreover, they involve different limits and time-scales, requiring a variety of approximations and computational methods like Green's function and Lanczos techniques. Besides XAS, these advances are applicable to a number of corespectroscopies involving electronic excitations, including non-resonant inelastic X-ray scattering (NRIXS, also called X-ray Raman scattering or XRS) [7], and electron energy-loss spectroscopy (EELS) [8][9][10][11]. In this chapter we review these advances, focusing on the ideas behind the key approximations needed for a quantitative theory of EXAFS (Sect. 2.1) and XANES (Sect. 2.2). Section 2.3 contains a review of modern XAFS analysis methods, and Sect. 2.4 a number of illustrative structural modeling applications.

The EXAFS Equation
One of the key developments in the history of EXAFS was the famous equation of Sayers, Stern, and Lytle, which represents the normalized fine structure χ ω ð Þ ¼ μ ω ð Þ À μ 0 ½ =μ 0 in XAS in terms of oscillatory contributions from near-neighbor atoms. Here μ 0 is the jump in the XAS at the edge. Although their model was heuristic, it included two key many-body effects, namely the mean free path of the photoelectron and vibrational damping [12]. This key observation demonstrates both the failure of any independent particle interpretation and the need to include both electronic and vibrational effects in quantitative theories. It also shows that XAS is a short-range order phenomenon, and cannot be described using conventional band-structure methods. Remarkably, an exact treatment based on the multiple-scattering (MS) path expansion can be cast in a similar form [1], namely
except that all quantities are redefined to include curved-wave and many-body effects implicitly. In particular f eff is the effective curved wave scattering amplitude for a given photoelectron wave number k defined relative to the absorption threshold (or Fermi level μ) for X-ray absorption, i.e., with k2 ¼ 2 E À μ ð Þ, λ k the inelastic mean free path, and σ 2 R the mean square relative vibrational amplitude of path R. The sum is over all multiple scattering paths, R being the half-path length, S 2 0 the manybody reduction factor which is typically about 0.8 as discussed below, and Φ k a smoothly varying phase shift. Remarkably, the expansion generally converges rapidly away from the edge, with only of order 10 2 multiple-scattering paths in the EXAFS. This simplification is a consequence of the smallness of λ k which is generally of order 5-20 Å. This representation also explains why the dominant peaks in the EXAFS Fourier transform
are close to the geometrical near-neighbor distances in a material, but shifted by system dependent phase shifts, δR % 1  2 dΦ k =dk. Moreover this MS path representation permits an analysis of experimental XAFS signals in terms of geometrical and vibrational properties of a material, provided one has a reasonable approximation of the phase shifts and λ k .

Many-Body XAS Formula
Perhaps the easiest way to incorporate many-body effects is to follow the two-step approach derived by Campbell et al. [13]. The first step is the production of the photoelectron, by photoexcitation from a particular core-state, given by an effective one-body (i.e., quasi-particle) absorption μ 1 ð Þ ω ð Þ. Second is the effect of inelastic losses and secondary excitations, e.g., plasmons and electron-hole pairs, that can be represented by an energy-dependent "spectral function" A ω; ω 0 À Á , which subsequently broadens and shifts the spectrum. This yields an exact representation of the many-body XAS in terms of a convolution μðωÞ ¼ ð dω 0 Aðω, ω 0 Þ μ ð1Þ ðω À ω 0 Þ: ð2:3Þ
The shape of the spectral function A ω; ω 0 À Á typically consists of a sharp "quasiparticle" peak of width related to the inverse mean free path, together with a broad satellite. Consequently the EXAFS problem can be factored into two parts: an effective quasi-particle XAS μ 1 ð Þ ω ð Þ and a part that accounts for inelastic losses. The quasi-particle XAS can be calculated using an independent-particle Fermi's golden rule, with the ΔSCF approximation, i.e., with the final single-particle states f i calculated with the final state Hamiltonian in the presence of the core-hole
where d ¼ Ẽ Á r is the dipole operator and P the projection operator onto unoccupied states. Although this is a considerable simplification to Eq. (2.1), the calculation and summation over final states in the golden rule is a serious computational bottleneck at high energies: the sum can only be carried out efficiently for highly symmetric systems such as atoms, small molecules, or periodic solids. On the other hand, many systems of interest lack symmetry. Reciprocal space (i.e., band structure) methods [14,15] often ignore the effects of the core-hole and lattice vibrations, which spoil crystal translation symmetry, although the former can be treated approximately with super-cell approximation. Instead, different methods are needed. Remarkably, it is preferable computationally to re-express the XAS in terms of the photoelectron Green's function or propagator G in real space rather than explicitly calculating the final states. This formulation implicitly sums over all final states as can be seen by using the spectral representation of G for which
; so that the golden rule can be rewritten exactly as a single matrix element μ ð1Þ ðωÞ ¼ À 1 π Im ⟨cjd Gðr, r 0 , EÞ d 0 jc⟩: ð2:5Þ
This approach turns out to be advantageous for XAS calculations even in perfect crystals, since inelastic losses (i.e., the mean free path) limit the range probed by XAS experiment to clusters typically of order a few hundred atoms about a given absorption site.

Real-Space Multiple-Scattering Theory
We now briefly summarize the real-space multiple scattering (RSMS) theory used for practical calculations of EXAFS. The starting point of the theory is the separation of the potential into contributions from "scattering potentials" v R localized on each atomic site R,
Here v 0 coul is the Hartree potential calculated for the final state in the presence of a core hole, and Σ E ð Þ is the energy-dependent self-energy. With this separation and the approximation of local spherical symmetry at each site, the propagator is also separable
so that the expression for the XAS can be reduced to a calculation of atomic-like dipole-matrix elements M L ¼ c E Á r j jLR h iand matrix elements of G r; r 0 ; E ð Þ.
where L ¼ l; m ð Þdenotes the angular momentum variables at each site R. Here and elsewhere we interchangeably use either the photoelectron energy E or the photon frequency ω to characterize the photoelectron energy. Interestingly, the relativistic generalization, which is needed for heavy atoms like Pt [16], is identical in form but with relativistic angular momentum variables k; m ð Þ. Relativistic corrections are essential for the treatment of spin-orbit effects, which are biggest in the atomic cores and hence crucially important for the transition matrix elements in heavy atoms. However, relativity has only weak effects on scattering of non-relativistic electrons in EXAFS. In FEFF, relativistic effects and spin-orbit corrections are treated to high accuracy using a relativistic Dirac-Fock prescription [17]. In addition the calculation of the scattering potentials at each site simplifies for electrons even of moderate energy (i.e., above about 10 eV of kinetic energy), where the scattering depends strongly on the density in the core of an atom, and hence spherical symmetry is an excellent approximation. Thus, self-consistency is not usually important in calculations of scattering in EXAFS. It is needed, however, to obtain an accurate estimate of the threshold (or Fermi energy E F ) and fractional occupations of the various valence states.
In RSMS, the propagator G LL 0 E ð Þ naturally separates into intra-atomic contributions from the central atom G c and multiple scattering contributions from the environment G sc , so that G ¼ G c þ G sc . Consequently, the XAS μ naturally factors as
where χ is the X-ray absorption fine structure (XAFS). Thus the net structure in the XAS μ depends both on the atomic background μ 0 ω ð Þand on the fine structure χ due to MS: χ ¼ Im Tr m G sc LL 0 . Since μ 0 ω ð Þ varies weakly with energy, these results are consistent with the experimental definition of the normalized XAFS χ ¼ μ À μ 0 ð Þ=Δμ 0 , where Δμ 0 is the jump in the atomic background absorption at threshold. Formally, the matrix G LL 0 E ð Þ can also be expressed as a sum over all MS paths that a photoelectron can take away from the absorbing atom and back [2], and thus gives rise to the multiple-scattering path expansion
where the successive terms represent single, double, . . . scattering processes and δ and δ 0 are partial-wave phase shifts. As noted above, this expansion converges rapidly for EXAFS with of order 10 2 paths. Remarkably, the sum sometimes converges adequately in XANES, particularly in cases with a short core-hole lifetime as in deep core levels in heavy elements. However, the path expansion is not always reliable near the edge, as discussed in Sect. 2.2. Due to the large dimension of G LR, L 0 R 0 E ð Þ, exact calculations with the path expansion can only be carried out for very few low-order MS paths [18]. To overcome this computational bottleneck, an efficient approximation was devised based on the Rehr-Albers (RA) scattering matrix formalism [19]. The RA approach yields curved-wave calculations of the effective scattering amplitude f eff (from which the FEFF code takes its name) in terms of a separable representation of the free propagator G 0 E ð Þ. With this representation the MS expansion can be re-expressed as a sum over MS paths R in a form essentially the same as the original EXAFS equation of Sayers, Stern, and Lytle [12], but with renormalized ingredients in all terms.

Mean Free Path
Two of the crucial differences between ground state electronic structure and excited states in core-level spectra are (1) the need for an energy dependent selfenergy Σ E ð Þ instead of an exchange-correlation functional like DFT, and (2) the need for a screened core-hole. The self-energy is essentially a dynamically screened Hartree-Fock exchange interaction, and is the analog of the exchange-correlation potential V xc of DFT. The real part of the self-energy varies by about 10 eV over XAS energies, slowly turning off in the classical limit, while the imaginary part is negative and varies by about 5 eV. The imaginary part accounts for (extrinsic) inelastic losses or final-state broadening, and can be expressed in terms of a mean free path and a core-hole lifetime Γ, λ ¼ k= Im Σ j jþ Γ ½ : ð2:11Þ
The real part of Σ E ð Þ accounts for systematic shifts in peak positions compared to those calculated with DFT, leading to a stretching of the energy scale at low energies of about 10 %. One of the key developments in practical XAS codes is an efficient algorithm for calculations of Σ E ð Þ based on the GW approximation of Hedin [20]. For example, FEFF and several other XAS codes by default typically use a local density approximation for Σ E ð Þ based on the plasmon-pole dielectric constant. This approximation works well for EXAFS, and reduces to the ground state exchange-correlation potential near threshold. However, the plasmon-pole self-energy tends to overestimate losses in the XANES. This deficiency can be overcome by using a many-pole model, as discussed by Kas et al. [21] (see also Sect. 2.2).

Many-Body Amplitude Reduction Factor S 2 0
The effect of the convolution in the exact expression for the XAS in Eq. (2.3) is to average the one-electron XAS over the spectral function, so
Since the atomic absorption μ 0 is smoothly varying, the average μ 0 h i % μ 0 has little effect. Here χ R $ Im exp 2ikr ð Þ ½ is the XAFS contribution for a given path. Then, averaging χ R over the quasi-particle peak gives rise to a damping factor exp À2R=λ k ð Þfrom the mean free path, while the broad structure in the spectral function gives an additional factor denoted by S 2 0 , which turns out to be only weakly dependent on R. Physically the mean free path term is dominated by the extrinsic losses, while S 2 0 is dominated by intrinsic losses. A more detailed analysis shows that this factorization is most appropriate at high energies in the EXAFS regime. Near the edge, one expects interference terms to suppress these effects and hence the energy dependence of these contributions to be important.

Thermal Vibrations and XAFS Debye-Waller Factors
The effects of thermal and structural disorder lead to strong exponential damping of the fine structure, and thus are of crucial importance in XAFS. This damping is dominated by an XAFS Debye-Waller factor exp À2σ 2 k 2 À Á , where σ 2 is the mean square relative displacement (MSRD) of the near-neighbor bonds, and typically varies inversely with the local bond strength. Higher moments of the pair distribution function are sometimes important, especially in temperature dependent investigations of XAS. One of the key theoretical developments in the theory of vibrational damping in XAFS is the cumulant expansion, which yields an efficient parameterization of such thermal and configurational disorder [22,23] in terms of a few moments or cumulants σ (n) of the pair distribution function. Formally this expansion yields a complex Debye-Waller factor exp
which contributes both to the amplitude and phase of the XAFS.
The thermal contributions to σ 2 often can be fit to a correlated Debye model [24]. The corrections to the dominant second cumulant depend on anharmonicity. The first cumulant σ (1) is the net thermal expansion, while the third σ (3) characterizes the asymmetry or skew of the pair distribution function. These odd order contributions can strongly affect the phase of the fine structure, especially at high energy, giving a contribution 2kσ
Relations between the cumulants have been derived [25] which show, to leading order in the anharmonicity parameter, that σ 1 ð Þ / σ 2 T ð Þ and σ (3) is related to σ 2 (T). The third cumulant is important in bond distance determinations and in interpretations of thermal expansion. If the third cumulant is neglected in the analysis, bond distances obtained from EXAFS typically appear unphysically short. Improved treatments of XAFS Debye-Waller factors have recently been developed which go beyond the correlated Debye approximation. They are described in more detail in Sect. 2.4.

Theory of XANES

Basic Interpretation of XANES
As discussed in the previous section, the formal theories of XANES and EXAFS are essentially the same, and are both given by Fermi's golden rule, i.e., μ ω ð Þ $ X
, where j0i and jFi are many-body initial and final electronic states. When an effective single-particle description of the spectrum is reasonable, this leads to
where ii denotes the core orbital in question, f i are unoccupied single-particle states, and d ¼ Ẽ Á r is the dipole operator. The basic interpretation of this equation is that the core-level electron is kicked out of the core-level by the photon (dipole transition operator) and into an unoccupied excited state of energy ε f ¼ ε c þ ω; as required by energy conservation. The deep core electrons are very nearly angular momentum eigenstates, e.g., the K-edge is a transition from a 1s orbital. This fact, coupled with the dipole selection rule l ! l AE 1; provides an interpretation of the spectrum in terms of the angular momentum projected density of states (LDOS) and smoothly varying transition matrix elements. For example, transitions from a 1s core-level are related to the p-DOS of the system, while transitions from a 2p corelevel are related to the s-DOS and the d-DOS. In many cases the latter dominates and the spectrum can be interpreted in terms of the d-DOS alone. Although the dipole approximation is usually very good, there are some systems for which the pre-edge peaks are due to quadrupole transitions. In this case the selection rules are Δl ¼ 0, AE 2; e.g., transitions from the 1s state are related to the s-and d-DOS.

Differences Between XANES and EXAFS
Several of the approximations appropriate for the EXAFS regime (beyond about ~20-30 eV above the edge) are not valid in the near edge regime, with some of these related to the reduction of the many-body formulation to an effective singleparticle description, as in Eq. (2.13). For example, in highly correlated systems such as transition metal oxides and f-electron systems, many-body effects can change the qualitative behavior of the near edge spectrum [26], while the main effect on the EXAFS region is simply an overall reduction in the amplitude of the fine structure, which is taken into account by the S2 0 factor in the EXAFS equation, Eq. (2.2). Even in simpler systems, the approximations made to construct an effective singleparticle Hamiltonian, i.e., quasiparticle self-energy models such as the plasmon pole model, are most appropriate in the EXAFS regime. When calculating XANES they must be augmented, e.g., with the many-pole self-energy model [21]. Another approximation has to do with the description of vibrational and structural distortions. In particular, vibrational effects damp the EXAFS via the Debye-Waller factor expðÀ2k 2 σ 2 Þ. In the XANES, the effects of vibrations and disorder are sometimes more related to symmetry breaking, which allows transitions to states that were previously dipole forbidden, resulting in additional peaks in the near edge spectrum.
EXAFS is also less sensitive to the non-spherical details of the potentials, and a simple overlapped atomic muffin tin potential is adequate for most practical calculations. On the other hand, near-edge spectra can be quite sensitive to details of charge transfer and changes in Fermi level due to solid state effects. Thus the use of self-consistent potentials and often non-spherical symmetry are essential for accurate calculations of XANES. Finally, calculations of the single particle Fermi golden rule must be treated differently in the near edge region because the path expansion detailed in Eq. (2.10) often fails to converge (or converges very slowly) for low energy photoelectrons. This slow convergence is caused by two factors. First, the inelastic mean free path becomes large for low energy electrons so that very long paths must be included in the expansion. Second, large angle scattering amplitudes are not small at low energies, so that the XANES signal is not dominated by nearly linear scattering paths, and all multiple scattering paths must be taken into account.

Full Multiple Scattering
Although the path expansion method of calculation is not appropriate for the XANES, one can instead sum the expansion to all orders for any finite cluster of atoms via matrix inversion, so that instead of Eq. (2.10) we have
The matrices in this equation are represented in a site and angular momentum basis jL, Ri, so the rank of the matrix to be inverted is
where N is the number of atoms in the cluster, and l is the maximum angular momentum of an expansion in spherical harmonics. Matrix inversion can be expensive computationally for large matrices, since the time to invert scales like the cube of the rank of the matrix. Therefore, practical calculations must limit the cluster size and truncate the sum over angular momentum states. The cluster size cannot be too large, typically ~1000 atoms or less for most computations. Fortunately, one does not usually need such large clusters for XANES calculations since the finite core-hole lifetime keeps the inelastic mean free path from becoming too large. In addition, reasonable accuracy requires that l max is of order k max R mt þ l occ ; where l occ is the largest angular momentum of the occupied states and k 2  max $ E max in Rydberg units. Thus, in the XANES region one can safely set the maximum angular momentum to 4 at most, while at higher energies in the EXAFS matrix inversion becomes impractical. In the intermediate energy regime, Lanczos techniques can be used. In addition, the Green's function G(E) is parameterized by the energy of the photoelectron, thus one inversion must be performed for each energy point in the spectrum. This makes the calculations parallelize naturally and can be done very efficiently on parallel computers [27].

Self-Consistent Potentials
The Green's function can also be used to calculate the total electron density, i.e.,
Thus the Green's function naturally replaces all the orbitals used in standard density functional theory codes, and the Kohn-Sham Hamiltonian can be solved selfconsistently using the Green's function [1]. In the real-space multiple scattering code FEFF, this works as follows:
1. Atomic Dirac-Fock eigenfunctions and densities are calculated for each type of atom, and an overlapped atom approximation to the density is used as the initial guess in the self-consistency loop. 2. The density and exchange correlation functional is used to create a Kohn-Sham (LDA) potential. 3. The spherical muffin-tin approximation is applied. 4. The Green's function is calculated at each energy using a scattering state basis. 5. A new chemical potential μ is found by requiring that the total number of electrons N e , is conserved, i.e., N e ¼ À 1
6. New densities are calculated from the new Green's function and chemical potential. 7. Steps 2-6 are repeated until the output density is sufficiently close to the input density.
Figure 2.1 shows the structure of the FEFF program, along with details of the self-consistency algorithm. Several other approximations made in FEFF are worth mentioning. First, FEFF allows the user to treat several atoms as identical, even if they are physically different, i.e., two oxygen atoms in different local environments can be constrained to have the same potentials. Second, the integral over space shown in step 5 above is approximated by a sum of integrals about each atom. Each of these integrals spans the volume of a sphere (the Norman sphere) defined such that the total overlapped atomic charge (including the nucleus) is zero.
Self-consistency of the densities and potentials can be very important for XANES calculations. For example, if an initial guess of the Fermi energy is too high, pre-edge peaks are missing. Self-consistency and the shift in the Fermi energy due to solid state effects also play a role in chemical shifts, and are very important in systems with multiple, physically unique absorbing sites, such as nanoparticles on a support.
where G is the electron Green's function and W ¼ E À1 v, is the screened Coulomb interaction. In the interest of retaining the efficiency of the plasmon pole model, we have developed a many-pole model self-energy which uses multiple poles to represent the loss function L q; ω ð Þ ¼ ÀIm E À1 q, ωÞ ð ½ [21], i.e.,
The dispersion of the excitations is approximated by
4 which retains the high momentum transfer limit [29]. The amplitudes g i are fixed by matching to the loss function in the zero momentum transfer limit (q ! 0), giving
In this way the model is consistent with the inverse and first moments of the spectrum for any number of poles, and thus convergence with number of poles is relatively fast. Given this model of the dielectric function, the total self-energy can be expressed as a sum of single plasmon pole self-energies arising from interactions with "plasmons" at different frequencies, i.e.,
This model has been shown to produce reasonably accurate quasiparticle self-energies in comparison with more accurate, but much more time consuming calculations. The many pole model self-energy has been applied to a variety of systems and gives improved results for amplitudes and phases in XANES calculations using FEFF. The model can also be applied in a post processing step as a convolution of the spectrum with an energy dependent Lorentzian [31], as seen in Fig. 2.2, which shows a comparison of theoretical and experimental results for the Li K-edge XANES of LiF [4].
In addition to quasiparticle energies, we can also calculate the inelastic mean free path (IMFP) [34], which is related to the imaginary part of the self-energy, i.e., 2.3 shows a comparison between calculated and experimental IMFP values for Cu, along with results from the plasmon pole model. These results show clear improvement in the agreement with experiment over the plasmon pole model, which is clearly inaccurate below $ 100 eV.
Multi-electron excitations can also be calculated given the quasiparticle selfenergy, via a convolution of the spectrum with an effective spectral function as in Eq. (2.3) [13,21]. These calculations are based on a quasi-boson model, which also gives an estimate of the amplitude reduction factor S 2 0 . In addition, the calculations yield the satellites on the spectrum which roughly show up as "replica" peaks in the spectrum, shifted by the energy of the main bosonic excitations of the system, and are reflected by peaks in the observed loss function.  [32], the OCEAN BSE code (red), OCEAN plus the self-energy convolution (green dashed), and experiment (blue dashed) [33]. Figure taken from Ref. [4] Fig. 2.3 Inelastic mean free path of Cu calculated using a single plasmon pole (green dashes), the many pole model (solid red), and a semi-empirical model (pink dots), compared to experimental data from (a) Ref. [35] (blue squares) and (b) Ref. [36] (black circles)

Information in XANES: Atomic and Electronic Structure
XANES can be used to probe a variety of properties, including local electronic and chemical structure, atomic structure, and sometimes vibrational properties. For example, L 2,3 -edges of transition metals can be related to the number of holes in the d-orbitals [37]. Shifts in the onset of the spectrum can also indicate charge transfer to and from a metallic particle, or changes in formal oxidation state. While EXAFS is extremely sensitive to the first shell distances and, to a lesser extent, to coordination numbers, XANES is complementary in the sense that it is more sensitive to the local symmetry around the absorbing atom [38]. For example, the spectrum of an atom with four nearest neighbors in tetrahedral symmetry changes appreciably when the symmetry is changed to square planar. Another effect of local symmetry is symmetry breaking due to vibrational effects [39]. An example of symmetry breaking is shown in Fig. 2.4, which displays the Ti K-edge spectrum of PbTiO 3 with and without distortions that break centro-symmetric symmetry.

Use of Configurational Averaging for Vibrational and Static Disorder
For complicated systems such as amorphous materials or systems at higher temperatures, the EXAFS can be calculated via Debye-Waller factors which damp each path at high k. The XANES is more difficult, since changes in symmetry can Fig. 2.4 Ti K-edge XANES of PbTiO 3 calculated using a distorted crystal structure (solid red), the same but with the basis limited to s-and p-states (thin blue dots), and using the ideal centrosymmetric crystal structure (green dashes), compared to experimental results (black circles)
allow previously forbidden transitions, resulting in new peaks in the spectrum. Thus a more accurate method for calculating XANES is to perform averaging over physically unique absorbing sites. This configurational averaging must be performed even when disorder is not present if the system in question has more than one physically unique absorber. For example, magnetite has both tetrahedrally and octahedrally coordinated iron atoms, thus one calculation should be performed for each of these sites, and the final signal obtained from weighted average of the calculated results, where the weighting depends on the site stoichiometry. Doped systems can also require this kind of configurational averaging if the doping concentration is high. Also, in nanoparticles there can be a large number of physically unique sites, based on the proximity to the surface of the particle, interaction with the support, and interaction with adsorbed molecules. All of these effects cause distortions, which ideally should be modeled along with the dynamic, temperature dependent effects. This can be done using, for example, ab initio molecular dynamics to obtain snapshots of the structure of the system [40][41][42]. The XANES can be calculated for each snapshot by averaging over unique sites, and an average over snapshots gives the final result. There are several approximation applied in the FEFF code that can affect the outcome of such calculations. First, core level shifts due to charge transfer can be important in the final averaged result, since these cause red or blue shifting of the absorption edge. Second, the chemical potential found by FEFF must be calculated carefully since this also causes shifting of the edge. For example, all calculations performed on a static nanoparticle should result in the same (or very nearly the same) chemical potential. This sometimes requires that a unique potential be defined for each type of atom, although atoms with similar chemical surroundings can in many cases be defined as the same type without much loss of accuracy in the results.
2.2.8 Other Spectroscopies: EELS, XES, NRIXS, RIXS, Compton, etc.
Many other spectroscopies are related to XAS as they involve similar physics and an analogous golden rule formalism. In particular, electron energy loss (EELS), X-ray emission (XES), and non-resonant inelastic X-ray scattering (NRIXS) are all similar to XAS, the main difference being that they probe different states, either because the transition operator is different, as in EELS and NRIXS, or because the initial and final states are different, as in XES. XES is particularly useful since it probes the occupied states of the system via the dipole operator, and is thus complementary to XAS [43]. EELS and NRIXS both obey a Fermi's golden rule with transition operators e iqÁr replacing the dipole operator, where q is the momentum transfer due to the scattering of the electron or photon [7,44]. This momentum transfer can be controlled by adjusting the angle of detection, and thus the dipole limit can be reached in which case the signal is equivalent to XAS, with b q replacing the polarization direction. The EELS amplitude contains a factor that damps the high momentum transfer signal, so that it is usually within the dipole limit, while NRIXS does not contain this factor, making it possible to probe the local unoccupied density of states for all angular momenta [45]. In addition, NRIXS is useful as a bulk probe of low energy edges, since the energy loss is required to match the edge energy, and high energy X-rays can still be used as the probe [46]. Resonant X-ray emission (RXES) is given by the Kramers-Heisenberg formula, which is similar to Fermi's golden rule, but includes a resonant energy denominator that focuses on a given transition. Although the formula is more complicated than XAS, the RXES spectrum can be approximated by the convolution of an effective XAS signal with the XES spectrum [47], i.e.,
where μ XES is the XES spectrum, μ is the effective XAS spectrum, and E b and Γ b are the core level energy and broadening corresponding to the initial (deep core) excitation, respectively. This formula can be used to estimate both core to core resonant inelastic X-ray scattering, core-valence RXES, and high energy resolution fluorescence detection (HERFD) XAS. Finally, Compton scattering can be calculated within the impulse approximation from the density matrix, ρ r; r 0 ð Þ¼À1=π
, making multiple scattering a natural formalism for these calculations [48].

Analysis of EXAFS and XANES
The analysis of EXAFS and XANES begins with a good quality experimental spectrum, and at least some understanding of the physical and chemical environment of the sample that gave that spectrum. Because EXAFS can be measured in a number of modes, and over a wide range of sample conditions and concentration of the absorbing element, care must be taken to ensure that the spectrum being analyzed has been corrected for systematic measurement errors such as overabsorption effects [49,50] and detector saturation [51]. These topics are beyond the scope of the present chapter, but must be considered in order to get meaningful results from EXAFS and XANES analysis. Here, a good measurement of μ(E) is simply assumed. The key steps for reducing μ(E) to "the EXAFS" χ(k) are shown, the EXAFS Fourier transform presented, and the analysis of the EXAFS equation, Eq. (2.2), to extract coordination numbers, distances, and atomic species of the near-neighbors of the absorbing element is discussed. Finally, a simple approach to analysis of experimental XANES spectra in terms of linear components of model spectra is outlined. Many treatments [52][53][54][55][56] give more complete and detailed discussions of EXAFS and XANES analysis.

Data Reduction
